Repository: FSL-AUA/Biodegradation-models-ANIPH

ANIPH Machine Learning Models

This repository contains the machine learning workflow developed in the ANIPH project for predicting biodegradation and weight loss percentage of PHBV polymers. Models are developed for short-chain-length PHAs (sclPHAs).

Each subfolder corresponds to a specific property/material combination and contains:

Original dataset (*PHAs.xlsx)

Preprocessing notebook (*_data_preprocessing_LM.ipynb)

Cleaned dataset (*_LM.csv) Dataset obtained after preprocessing (cleaning, filtering, unit harmonization, removing invalid samples).

Final training and deployment on Jaqpot notebook (*_regression_LM.ipynb)

The deployed models on Jaqpot were trained and optimized using Random Forest and tailored to the available experimental data.

File: weight_loss/weight_loss_data_LM_new.csv (part 1 of 6)
degradation_time_days,weight_loss,study_id,instance,phb_initial_mol,phv_initial_mol,degradation_condition,degradation_mechanism,additives,t_deg,degradation_environment,additive_type_1,additive1_percentage_wt,additive_type_2,additive2_percentage_wt,additive_type_3,additive3_percentage_wt,sample_shape_morphology,pha_degrading_microbes,experimental_scale
30.0,2.0,4.0,5,95.0,5.0,aerobic,microbial_enzymatic,yes,27.3,marine_aquatic,plasticizer,10.0,filler,3.5,filler,20.0,other,bacteria_dominated,large
60.0,4.0,4.0,5,95.0,5.0,aerobic,microbial_enzymatic,yes,27.3,marine_aquatic,plasticizer,10.0,filler,3.5,filler,20.0,other,bacteria_dominated,large
90.0,6.0,4.0,5,95.0,5.0,aerobic,microbial_enzymatic,yes,27.3,marine_aquatic,plasticizer,10.0,filler,3.5,filler,20.0,other,bacteria_dominated,large
150.0,9.0,4.0,5,95.0,5.0,aerobic,microbial_enzymatic,yes,27.3,marine_aquatic,plasticizer,10.0,filler,3.5,filler,20.0,other,bacteria_dominated,large
240.0,11.0,4.0,5,95.0,5.0,aerobic,microbial_enzymatic,yes,27.3,marine_aquatic,plasticizer,10.0,filler,3.5,filler,20.0,other,bacteria_dominated,large
300.0,13.0,4.0,5,95.0,5.0,aerobic,microbial_enzymatic,yes,27.3,marine_aquatic,plasticizer,10.0,filler,3.5,filler,20.0,other,bacteria_dominated,large
360.0,22.0,4.0,5,95.0,5.0,aerobic,microbial_enzymatic,yes,27.3,marine_aquatic,plasticizer,10.0,filler,3.5,filler,20.0,other,bacteria_dominated,large
30.0,0.0,4.0,6,95.0,5.0,aerobic,microbial_enzymatic,yes,27.3,marine_aquatic,plasticizer,10.0,filler,4.5,no_additive,0.0,other,bacteria_dominated,large
60.0,1.0,4.0,6,95.0,5.0,aerobic,microbial_enzymatic,yes,27.3,marine_aquatic,plasticizer,10.0,filler,4.5,no_additive,0.0,other,bacteria_dominated,large
90.0,2.0,4.0,6,95.0,5.0,aerobic,microbial_enzymatic,yes,27.3,marine_aquatic,plasticizer,10.0,filler,4.5,no_additive,0.0,other,bacteria_dominated,large
150.0,3.0,4.0,6,95.0,5.0,aerobic,microbial_enzymatic,yes,27.3,marine_aquatic,plasticizer,10.0,filler,4.5,no_additive,0.0,other,bacteria_dominated,large
240.0,6.0,4.0,6,95.0,5.0,aerobic,microbial_enzymatic,yes,27.3,marine_aquatic,plasticizer,10.0,filler,4.5,no_additive,0.0,other,bacteria_dominated,large
300.0,6.0,4.0,6,95.0,5.0,aerobic,microbial_enzymatic,yes,27.3,marine_aquatic,plasticizer,10.0,filler,4.5,no_additive,0.0,other,bacteria_dominated,large
360.0,10.0,4.0,6,95.0,5.0,aerobic,microbial_enzymatic,yes,27.3,marine_aquatic,plasticizer,10.0,filler,4.5,no_additive,0.0,other,bacteria_dominated,large
7.0,0.0,5.0,1,94.0,6.0,aerobic,all_mechanisms,no,26.5,soil,no_additive,0.0,no_additive,0.0,no_additive,0.0,films,bacteria_dominated,large
14.0,4.0,5.0,1,94.0,6.0,aerobic,all_mechanisms,no,26.5,soil,no_additive,0.0,no_additive,0.0,no_additive,0.0,films,bacteria_dominated,large
21.0,9.0,5.0,1,94.0,6.0,aerobic,all_mechanisms,no,26.5,soil,no_additive,0.0,no_additive,0.0,no_additive,0.0,films,bacteria_dominated,large
28.0,10.0,5.0,1,94.0,6.0,aerobic,all_mechanisms,no,26.5,soil,no_additive,0.0,no_additive,0.0,no_additive,0.0,films,bacteria_dominated,large
7.0,0.0,5.0,2,94.0,6.0,aerobic,all_mechanisms,yes,26.5,soil,filler,10.0,no_additive,0.0,no_additive,0.0,films,bacteria_dominated,large
14.0,5.0,5.0,2,94.0,6.0,aerobic,all_mechanisms,yes,26.5,soil,filler,10.0,no_additive,0.0,no_additive,0.0,films,bacteria_dominated,large
21.0,10.0,5.0,2,94.0,6.0,aerobic,all_mechanisms,yes,26.5,soil,filler,10.0,no_additive,0.0,no_additive,0.0,films,bacteria_dominated,large
28.0,12.0,5.0,2,94.0,6.0,aerobic,all_mechanisms,yes,26.5,soil,filler,10.0,no_additive,0.0,no_additive,0.0,films,bacteria_dominated,large
7.0,2.0,5.0,3,94.0,6.0,aerobic,all_mechanisms,yes,26.5,soil,filler,20.0,no_additive,0.0,no_additive,0.0,films,bacteria_dominated,large
14.0,8.0,5.0,3,94.0,6.0,aerobic,all_mechanisms,yes,26.5,soil,filler,20.0,no_additive,0.0,no_additive,0.0,films,bacteria_dominated,large
21.0,13.0,5.0,3,94.0,6.0,aerobic,all_mechanisms,yes,26.5,soil,filler,20.0,no_additive,0.0,no_additive,0.0,films,bacteria_dominated,large
28.0,15.0,5.0,3,94.0,6.0,aerobic,all_mechanisms,yes,26.5,soil,filler,20.0,no_additive,0.0,no_additive,0.0,films,bacteria_dominated,large
7.0,3.0,5.0,4,94.0,6.0,aerobic,all_mechanisms,yes,26.5,soil,filler,30.0,no_additive,0.0,no_additive,0.0,films,bacteria_dominated,large
14.0,13.0,5.0,4,94.0,6.0,aerobic,all_mechanisms,yes,26.5,soil,filler,30.0,no_additive,0.0,no_additive,0.0,films,bacteria_dominated,large
21.0,21.0,5.0,4,94.0,6.0,aerobic,all_mechanisms,yes,26.5,soil,filler,30.0,no_additive,0.0,no_additive,0.0,films,bacteria_dominated,large
28.0,24.0,5.0,4,94.0,6.0,aerobic,all_mechanisms,yes,26.5,soil,filler,30.0,no_additive,0.0,no_additive,0.0,films,bacteria_dominated,large
7.0,4.0,5.0,5,94.0,6.0,aerobic,all_mechanisms,yes,26.5,soil,filler,40.0,no_additive,0.0,no_additive,0.0,films,bacteria_dominated,large
14.0,13.0,5.0,5,94.0,6.0,aerobic,all_mechanisms,yes,26.5,soil,filler,40.0,no_additive,0.0,no_additive,0.0,films,bacteria_dominated,large
21.0,38.0,5.0,5,94.0,6.0,aerobic,all_mechanisms,yes,26.5,soil,filler,40.0,no_additive,0.0,no_additive,0.0,films,bacteria_dominated,large
28.0,47.0,5.0,5,94.0,6.0,aerobic,all_mechanisms,yes,26.5,soil,filler,40.0,no_additive,0.0,no_additive,0.0,films,bacteria_dominated,large
7.0,13.0,5.0,6,94.0,6.0,aerobic,all_mechanisms,yes,26.5,soil,filler,50.0,no_additive,0.0,no_additive,0.0,films,bacteria_dominated,large
14.0,31.0,5.0,6,94.0,6.0,aerobic,all_mechanisms,yes,26.5,soil,filler,50.0,no_additive,0.0,no_additive,0.0,films,bacteria_dominated,large
21.0,45.0,5.0,6,94.0,6.0,aerobic,all_mechanisms,yes,26.5,soil,filler,50.0,no_additive,0.0,no_additive,0.0,films,bacteria_dominated,large
28.0,53.0,5.0,6,94.0,6.0,aerobic,all_mechanisms,yes,26.5,soil,filler,50.0,no_additive,0.0,no_additive,0.0,films,bacteria_dominated,large
7.0,13.0,5.0,7,94.0,6.0,aerobic,all_mechanisms,yes,26.5,soil,filler,60.0,no_additive,0.0,no_additive,0.0,films,bacteria_dominated,large
14.0,43.0,5.0,7,94.0,6.0,aerobic,all_mechanisms,yes,26.5,soil,filler,60.0,no_additive,0.0,no_additive,0.0,films,bacteria_dominated,large
21.0,81.0,5.0,7,94.0,6.0,aerobic,all_mechanisms,yes,26.5,soil,filler,60.0,no_additive,0.0,no_additive,0.0,films,bacteria_dominated,large
28.0,88.0,5.0,7,94.0,6.0,aerobic,all_mechanisms,yes,26.5,soil,filler,60.0,no_additive,0.0,no_additive,0.0,films,bacteria_dominated,large
7.0,27.0,5.0,8,94.0,6.0,aerobic,all_mechanisms,yes,26.5,soil,filler,70.0,no_additive,0.0,no_additive,0.0,films,bacteria_dominated,large
14.0,55.0,5.0,8,94.0,6.0,aerobic,all_mechanisms,yes,26.5,soil,filler,70.0,no_additive,0.0,no_additive,0.0,films,bacteria_dominated,large
21.0,83.0,5.0,8,94.0,6.0,aerobic,all_mechanisms,yes,26.5,soil,filler,70.0,no_additive,0.0,no_additive,0.0,films,bacteria_dominated,large
28.0,99.0,5.0,8,94.0,6.0,aerobic,all_mechanisms,yes,26.5,soil,filler,70.0,no_additive,0.0,no_additive,0.0,films,bacteria_dominated,large
7.0,0.0,5.0,9,94.0,6.0,aerobic,all_mechanisms,no,26.5,soil,no_additive,0.0,no_additive,0.0,no_additive,0.0,films,bacteria_dominated,large
14.0,4.0,5.0,9,94.0,6.0,aerobic,all_mechanisms,no,26.5,soil,no_additive,0.0,no_additive,0.0,no_additive,0.0,films,bacteria_dominated,large
21.0,10.0,5.0,9,94.0,6.0,aerobic,all_mechanisms,no,26.5,soil,no_additive,0.0,no_additive,0.0,no_additive,0.0,films,bacteria_dominated,large
28.0,10.0,5.0,9,94.0,6.0,aerobic,all_mechanisms,no,26.5,soil,no_additive,0.0,no_additive,0.0,no_additive,0.0,films,bacteria_dominated,large
7.0,1.0,5.0,10,94.0,6.0,aerobic,all_mechanisms,yes,26.5,soil,filler,10.0,no_additive,0.0,no_additive,0.0,films,bacteria_dominated,large
14.0,4.0,5.0,10,94.0,6.0,aerobic,all_mechanisms,yes,26.5,soil,filler,10.0,no_additive,0.0,no_additive,0.0,films,bacteria_dominated,large
21.0,5.0,5.0,10,94.0,6.0,aerobic,all_mechanisms,yes,26.5,soil,filler,10.0,no_additive,0.0,no_additive,0.0,films,bacteria_dominated,large
28.0,8.0,5.0,10,94.0,6.0,aerobic,all_mechanisms,yes,26.5,soil,filler,10.0,no_additive,0.0,no_additive,0.0,films,bacteria_dominated,large
7.0,0.0,5.0,11,94.0,6.0,aerobic,all_mechanisms,yes,26.5,soil,filler,20.0,no_additive,0.0,no_additive,0.0,films,bacteria_dominated,large
14.0,7.0,5.0,11,94.0,6.0,aerobic,all_mechanisms,yes,26.5,soil,filler,20.0,no_additive,0.0,no_additive,0.0,films,bacteria_dominated,large
21.0,8.0,5.0,11,94.0,6.0,aerobic,all_mechanisms,yes,26.5,soil,filler,20.0,no_additive,0.0,no_additive,0.0,films,bacteria_dominated,large
28.0,10.0,5.0,11,94.0,6.0,aerobic,all_mechanisms,yes,26.5,soil,filler,20.0,no_additive,0.0,no_additive,0.0,films,bacteria_dominated,large
7.0,0.0,5.0,12,94.0,6.0,aerobic,all_mechanisms,yes,26.5,soil,filler,30.0,no_additive,0.0,no_additive,0.0,films,bacteria_dominated,large
14.0,11.0,5.0,12,94.0,6.0,aerobic,all_mechanisms,yes,26.5,soil,filler,30.0,no_additive,0.0,no_additive,0.0,films,bacteria_dominated,large
21.0,14.0,5.0,12,94.0,6.0,aerobic,all_mechanisms,yes,26.5,soil,filler,30.0,no_additive,0.0,no_additive,0.0,films,bacteria_dominated,large
28.0,18.0,5.0,12,94.0,6.0,aerobic,all_mechanisms,yes,26.5,soil,filler,30.0,no_additive,0.0,no_additive,0.0,films,bacteria_dominated,large
7.0,0.0,5.0,13,94.0,6.0,aerobic,all_mechanisms,yes,26.5,soil,filler,40.0,no_additive,0.0,no_additive,0.0,films,bacteria_dominated,large
14.0,12.0,5.0,13,94.0,6.0,aerobic,all_mechanisms,yes,26.5,soil,filler,40.0,no_additive,0.0,no_additive,0.0,films,bacteria_dominated,large
21.0,20.0,5.0,13,94.0,6.0,aerobic,all_mechanisms,yes,26.5,soil,filler,40.0,no_additive,0.0,no_additive,0.0,films,bacteria_dominated,large
28.0,34.0,5.0,13,94.0,6.0,aerobic,all_mechanisms,yes,26.5,soil,filler,40.0,no_additive,0.0,no_additive,0.0,films,bacteria_dominated,large
7.0,3.0,5.0,14,94.0,6.0,aerobic,all_mechanisms,yes,26.5,soil,filler,50.0,no_additive,0.0,no_additive,0.0,films,bacteria_dominated,large
14.0,29.0,5.0,14,94.0,6.0,aerobic,all_mechanisms,yes,26.5,soil,filler,50.0,no_additive,0.0,no_additive,0.0,films,bacteria_dominated,large
21.0,32.0,5.0,14,94.0,6.0,aerobic,all_mechanisms,yes,26.5,soil,filler,50.0,no_additive,0.0,no_additive,0.0,films,bacteria_dominated,large
28.0,40.0,5.0,14,94.0,6.0,aerobic,all_mechanisms,yes,26.5,soil,filler,50.0,no_additive,0.0,no_additive,0.0,films,bacteria_dominated,large
7.0,3.0,5.0,15,94.0,6.0,aerobic,all_mechanisms,yes,26.5,soil,filler,60.0,no_additive,0.0,no_additive,0.0,films,bacteria_dominated,large
14.0,29.0,5.0,15,94.0,6.0,aerobic,all_mechanisms,yes,26.5,soil,filler,60.0,no_additive,0.0,no_additive,0.0,films,bacteria_dominated,large
21.0,36.0,5.0,15,94.0,6.0,aerobic,all_mechanisms,yes,26.5,soil,filler,60.0,no_additive,0.0,no_additive,0.0,films,bacteria_dominated,large
28.0,42.0,5.0,15,94.0,6.0,aerobic,all_mechanisms,yes,26.5,soil,filler,60.0,no_additive,0.0,no_additive,0.0,films,bacteria_dominated,large
7.0,4.0,5.0,16,94.0,6.0,aerobic,all_mechanisms,yes,26.5,soil,filler,70.0,no_additive,0.0,no_additive,0.0,films,bacteria_dominated,large
14.0,36.0,5.0,16,94.0,6.0,aerobic,all_mechanisms,yes,26.5,soil,filler,70.0,no_additive,0.0,no_additive,0.0,films,bacteria_dominated,large
21.0,49.0,5.0,16,94.0,6.0,aerobic,all_mechanisms,yes,26.5,soil,filler,70.0,no_additive,0.0,no_additive,0.0,films,bacteria_dominated,large
28.0,62.0,5.0,16,94.0,6.0,aerobic,all_mechanisms,yes,26.5,soil,filler,70.0,no_additive,0.0,no_additive,0.0,films,bacteria_dominated,large
7.0,1.0,5.0,17,94.0,6.0,aerobic,all_mechanisms,no,26.5,soil,no_additive,0.0,no_additive,0.0,no_additive,0.0,films,bacteria_dominated,large
14.0,4.0,5.0,17,94.0,6.0,aerobic,all_mechanisms,no,26.5,soil,no_additive,0.0,no_additive,0.0,no_additive,0.0,films,bacteria_dominated,large
21.0,9.0,5.0,17,94.0,6.0,aerobic,all_mechanisms,no,26.5,soil,no_additive,0.0,no_additive,0.0,no_additive,0.0,films,bacteria_dominated,large
28.0,9.0,5.0,17,94.0,6.0,aerobic,all_mechanisms,no,26.5,soil,no_additive,0.0,no_additive,0.0,no_additive,0.0,films,bacteria_dominated,large
7.0,1.0,5.0,18,94.0,6.0,aerobic,all_mechanisms,yes,26.5,soil,filler,10.0,no_additive,0.0,no_additive,0.0,films,bacteria_dominated,large
14.0,5.0,5.0,18,94.0,6.0,aerobic,all_mechanisms,yes,26.5,soil,filler,10.0,no_additive,0.0,no_additive,0.0,films,bacteria_dominated,large
21.0,9.0,5.0,18,94.0,6.0,aerobic,all_mechanisms,yes,26.5,soil,filler,10.0,no_additive,0.0,no_additive,0.0,films,bacteria_dominated,large
28.0,10.0,5.0,18,94.0,6.0,aerobic,all_mechanisms,yes,26.5,soil,filler,10.0,no_additive,0.0,no_additive,0.0,films,bacteria_dominated,large
7.0,1.0,5.0,19,94.0,6.0,aerobic,all_mechanisms,yes,26.5,soil,filler,20.0,no_additive,0.0,no_additive,0.0,films,bacteria_dominated,large
14.0,7.0,5.0,19,94.0,6.0,aerobic,all_mechanisms,yes,26.5,soil,filler,20.0,no_additive,0.0,no_additive,0.0,films,bacteria_dominated,large
21.0,12.0,5.0,19,94.0,6.0,aerobic,all_mechanisms,yes,26.5,soil,filler,20.0,no_additive,0.0,no_additive,0.0,films,bacteria_dominated,large
28.0,15.0,5.0,19,94.0,6.0,aerobic,all_mechanisms,yes,26.5,soil,filler,20.0,no_additive,0.0,no_additive,0.0,films,bacteria_dominated,large
7.0,2.0,5.0,20,94.0,6.0,aerobic,all_mechanisms,yes,26.5,soil,filler,30.0,no_additive,0.0,no_additive,0.0,films,bacteria_dominated,large
14.0,12.0,5.0,20,94.0,6.0,aerobic,all_mechanisms,yes,26.5,soil,filler,30.0,no_additive,0.0,no_additive,0.0,films,bacteria_dominated,large
21.0,20.0,5.0,20,94.0,6.0,aerobic,all_mechanisms,yes,26.5,soil,filler,30.0,no_additive,0.0,no_additive,0.0,films,bacteria_dominated,large
28.0,23.0,5.0,20,94.0,6.0,aerobic,all_mechanisms,yes,26.5,soil,filler,30.0,no_additive,0.0,no_additive,0.0,films,bacteria_dominated,large
7.0,4.0,5.0,21,94.0,6.0,aerobic,all_mechanisms,yes,26.5,soil,filler,40.0,no_additive,0.0,no_additive,0.0,films,bacteria_dominated,large
14.0,13.0,5.0,21,94.0,6.0,aerobic,all_mechanisms,yes,26.5,soil,filler,40.0,no_additive,0.0,no_additive,0.0,films,bacteria_dominated,large
21.0,23.0,5.0,21,94.0,6.0,aerobic,all_mechanisms,yes,26.5,soil,filler,40.0,no_additive,0.0,no_additive,0.0,films,bacteria_dominated,large
28.0,38.0,5.0,21,94.0,6.0,aerobic,all_mechanisms,yes,26.5,soil,filler,40.0,no_additive,0.0,no_additive,0.0,films,bacteria_dominated,large
7.0,6.0,5.0,22,94.0,6.0,aerobic,all_mechanisms,yes,26.5,soil,filler,50.0,no_additive,0.0,no_additive,0.0,films,bacteria_dominated,large
14.0,30.0,5.0,22,94.0,6.0,aerobic,all_mechanisms,yes,26.5,soil,filler,50.0,no_additive,0.0,no_additive,0.0,films,bacteria_dominated,large
21.0,35.0,5.0,22,94.0,6.0,aerobic,all_mechanisms,yes,26.5,soil,filler,50.0,no_additive,0.0,no_additive,0.0,films,bacteria_dominated,large
28.0,44.0,5.0,22,94.0,6.0,aerobic,all_mechanisms,yes,26.5,soil,filler,50.0,no_additive,0.0,no_additive,0.0,films,bacteria_dominated,large
7.0,11.0,5.0,23,94.0,6.0,aerobic,all_mechanisms,yes,26.5,soil,filler,60.0,no_additive,0.0,no_additive,0.0,films,bacteria_dominated,large
14.0,36.0,5.0,23,94.0,6.0,aerobic,all_mechanisms,yes,26.5,soil,filler,60.0,no_additive,0.0,no_additive,0.0,films,bacteria_dominated,large
21.0,43.0,5.0,23,94.0,6.0,aerobic,all_mechanisms,yes,26.5,soil,filler,60.0,no_additive,0.0,no_additive,0.0,films,bacteria_dominated,large
28.0,58.0,5.0,23,94.0,6.0,aerobic,all_mechanisms,yes,26.5,soil,filler,60.0,no_additive,0.0,no_additive,0.0,films,bacteria_dominated,large
7.0,21.0,5.0,24,94.0,6.0,aerobic,all_mechanisms,yes,26.5,soil,filler,70.0,no_additive,0.0,no_additive,0.0,films,bacteria_dominated,large
14.0,42.0,5.0,24,94.0,6.0,aerobic,all_mechanisms,yes,26.5,soil,filler,70.0,no_additive,0.0,no_additive,0.0,films,bacteria_dominated,large
21.0,52.0,5.0,24,94.0,6.0,aerobic,all_mechanisms,yes,26.5,soil,filler,70.0,no_additive,0.0,no_additive,0.0,films,bacteria_dominated,large
28.0,75.0,5.0,24,94.0,6.0,aerobic,all_mechanisms,yes,26.5,soil,filler,70.0,no_additive,0.0,no_additive,0.0,films,bacteria_dominated,large
7.0,0.0,5.0,25,94.0,6.0,aerobic,microbial_enzymatic,no,27.3,marine_aquatic,no_additive,0.0,no_additive,0.0,no_additive,0.0,films,bacteria_dominated,large
14.0,8.0,5.0,25,94.0,6.0,aerobic,microbial_enzymatic,no,27.3,marine_aquatic,no_additive,0.0,no_additive,0.0,no_additive,0.0,films,bacteria_dominated,large
21.0,13.0,5.0,25,94.0,6.0,aerobic,microbial_enzymatic,no,27.3,marine_aquatic,no_additive,0.0,no_additive,0.0,no_additive,0.0,films,bacteria_dominated,large
28.0,21.0,5.0,25,94.0,6.0,aerobic,microbial_enzymatic,no,27.3,marine_aquatic,no_additive,0.0,no_additive,0.0,no_additive,0.0,films,bacteria_dominated,large
7.0,1.0,5.0,26,94.0,6.0,aerobic,microbial_enzymatic,yes,27.3,marine_aquatic,filler,10.0,no_additive,0.0,no_additive,0.0,films,bacteria_dominated,large
14.0,26.0,5.0,26,94.0,6.0,aerobic,microbial_enzymatic,yes,27.3,marine_aquatic,filler,10.0,no_additive,0.0,no_additive,0.0,films,bacteria_dominated,large
21.0,28.0,5.0,26,94.0,6.0,aerobic,microbial_enzymatic,yes,27.3,marine_aquatic,filler,10.0,no_additive,0.0,no_additive,0.0,films,bacteria_dominated,large
28.0,33.0,5.0,26,94.0,6.0,aerobic,microbial_enzymatic,yes,27.3,marine_aquatic,filler,10.0,no_additive,0.0,no_additive,0.0,films,bacteria_dominated,large
7.0,1.0,5.0,27,94.0,6.0,aerobic,microbial_enzymatic,yes,27.3,marine_aquatic,filler,20.0,no_additive,0.0,no_additive,0.0,films,bacteria_dominated,large
14.0,30.0,5.0,27,94.0,6.0,aerobic,microbial_enzymatic,yes,27.3,marine_aquatic,filler,20.0,no_additive,0.0,no_additive,0.0,films,bacteria_dominated,large
21.0,33.0,5.0,27,94.0,6.0,aerobic,microbial_enzymatic,yes,27.3,marine_aquatic,filler,20.0,no_additive,0.0,no_additive,0.0,films,bacteria_dominated,large
28.0,38.0,5.0,27,94.0,6.0,aerobic,microbial_enzymatic,yes,27.3,marine_aquatic,filler,20.0,no_additive,0.0,no_additive,0.0,films,bacteria_dominated,large
7.0,4.0,5.0,28,94.0,6.0,aerobic,microbial_enzymatic,yes,27.3,marine_aquatic,filler,30.0,no_additive,0.0,no_additive,0.0,films,bacteria_dominated,large
14.0,30.0,5.0,28,94.0,6.0,aerobic,microbial_enzymatic,yes,27.3,marine_aquatic,filler,30.0,no_additive,0.0,no_additive,0.0,films,bacteria_dominated,large
21.0,38.0,5.0,28,94.0,6.0,aerobic,microbial_enzymatic,yes,27.3,marine_aquatic,filler,30.0,no_additive,0.0,no_additive,0.0,films,bacteria_dominated,large
28.0,53.0,5.0,28,94.0,6.0,aerobic,microbial_enzymatic,yes,27.3,marine_aquatic,filler,30.0,no_additive,0.0,no_additive,0.0,films,bacteria_dominated,large
7.0,6.0,5.0,29,94.0,6.0,aerobic,microbial_enzymatic,yes,27.3,marine_aquatic,filler,40.0,no_additive,0.0,no_additive,0.0,films,bacteria_dominated,large
14.0,37.0,5.0,29,94.0,6.0,aerobic,microbial_enzymatic,yes,27.3,marine_aquatic,filler,40.0,no_additive,0.0,no_additive,0.0,films,bacteria_dominated,large
21.0,45.0,5.0,29,94.0,6.0,aerobic,microbial_enzymatic,yes,27.3,marine_aquatic,filler,40.0,no_additive,0.0,no_additive,0.0,films,bacteria_dominated,large
28.0,63.0,5.0,29,94.0,6.0,aerobic,microbial_enzymatic,yes,27.3,marine_aquatic,filler,40.0,no_additive,0.0,no_additive,0.0,films,bacteria_dominated,large
7.0,17.0,5.0,30,94.0,6.0,aerobic,microbial_enzymatic,yes,27.3,marine_aquatic,filler,50.0,no_additive,0.0,no_additive,0.0,films,bacteria_dominated,large
14.0,51.0,5.0,30,94.0,6.0,aerobic,microbial_enzymatic,yes,27.3,marine_aquatic,filler,50.0,no_additive,0.0,no_additive,0.0,films,bacteria_dominated,large
21.0,74.0,5.0,30,94.0,6.0,aerobic,microbial_enzymatic,yes,27.3,marine_aquatic,filler,50.0,no_additive,0.0,no_additive,0.0,films,bacteria_dominated,large
28.0,78.0,5.0,30,94.0,6.0,aerobic,microbial_enzymatic,yes,27.3,marine_aquatic,filler,50.0,no_additive,0.0,no_additive,0.0,films,bacteria_dominated,large
7.0,19.0,5.0,31,94.0,6.0,aerobic,microbial_enzymatic,yes,27.3,marine_aquatic,filler,60.0,no_additive,0.0,no_additive,0.0,films,bacteria_dominated,large
14.0,68.0,5.0,31,94.0,6.0,aerobic,microbial_enzymatic,yes,27.3,marine_aquatic,filler,60.0,no_additive,0.0,no_additive,0.0,films,bacteria_dominated,large
21.0,99.0,5.0,31,94.0,6.0,aerobic,microbial_enzymatic,yes,27.3,marine_aquatic,filler,60.0,no_additive,0.0,no_additive,0.0,films,bacteria_dominated,large
28.0,99.0,5.0,31,94.0,6.0,aerobic,microbial_enzymatic,yes,27.3,marine_aquatic,filler,60.0,no_additive,0.0,no_additive,0.0,films,bacteria_dominated,large
7.0,31.0,5.0,32,94.0,6.0,aerobic,microbial_enzymatic,yes,27.3,marine_aquatic,filler,70.0,no_additive,0.0,no_additive,0.0,films,bacteria_dominated,large
14.0,71.0,5.0,32,94.0,6.0,aerobic,microbial_enzymatic,yes,27.3,marine_aquatic,filler,70.0,no_additive,0.0,no_additive,0.0,films,bacteria_dominated,large
21.0,99.0,5.0,32,94.0,6.0,aerobic,microbial_enzymatic,yes,27.3,marine_aquatic,filler,70.0,no_additive,0.0,no_additive,0.0,films,bacteria_dominated,large
28.0,99.0,5.0,32,94.0,6.0,aerobic,microbial_enzymatic,yes,27.3,marine_aquatic,filler,70.0,no_additive,0.0,no_additive,0.0,films,bacteria_dominated,large
7.0,0.0,5.0,33,94.0,6.0,aerobic,microbial_enzymatic,no,27.3,marine_aquatic,no_additive,0.0,no_additive,0.0,no_additive,0.0,films,bacteria_dominated,large
14.0,8.0,5.0,33,94.0,6.0,aerobic,microbial_enzymatic,no,27.3,marine_aquatic,no_additive,0.0,no_additive,0.0,no_additive,0.0,films,bacteria_dominated,large
21.0,14.0,5.0,33,94.0,6.0,aerobic,microbial_enzymatic,no,27.3,marine_aquatic,no_additive,0.0,no_additive,0.0,no_additive,0.0,films,bacteria_dominated,large
28.0,21.0,5.0,33,94.0,6.0,aerobic,microbial_enzymatic,no,27.3,marine_aquatic,no_additive,0.0,no_additive,0.0,no_additive,0.0,films,bacteria_dominated,large
7.0,1.0,5.0,34,94.0,6.0,aerobic,microbial_enzymatic,yes,27.3,marine_aquatic,filler,10.0,no_additive,0.0,no_additive,0.0,films,bacteria_dominated,large
14.0,1.0,5.0,34,94.0,6.0,aerobic,microbial_enzymatic,yes,27.3,marine_aquatic,filler,10.0,no_additive,0.0,no_additive,0.0,films,bacteria_dominated,large
21.0,11.0,5.0,34,94.0,6.0,aerobic,microbial_enzymatic,yes,27.3,marine_aquatic,filler,10.0,no_additive,0.0,no_additive,0.0,films,bacteria_dominated,large
28.0,14.0,5.0,34,94.0,6.0,aerobic,microbial_enzymatic,yes,27.3,marine_aquatic,filler,10.0,no_additive,0.0,no_additive,0.0,films,bacteria_dominated,large
7.0,1.0,5.0,35,94.0,6.0,aerobic,microbial_enzymatic,yes,27.3,marine_aquatic,filler,20.0,no_additive,0.0,no_additive,0.0,films,bacteria_dominated,large
14.0,1.0,5.0,35,94.0,6.0,aerobic,microbial_enzymatic,yes,27.3,marine_aquatic,filler,20.0,no_additive,0.0,no_additive,0.0,films,bacteria_dominated,large
21.0,13.0,5.0,35,94.0,6.0,aerobic,microbial_enzymatic,yes,27.3,marine_aquatic,filler,20.0,no_additive,0.0,no_additive,0.0,films,bacteria_dominated,large
28.0,21.0,5.0,35,94.0,6.0,aerobic,microbial_enzymatic,yes,27.3,marine_aquatic,filler,20.0,no_additive,0.0,no_additive,0.0,films,bacteria_dominated,large
7.0,3.0,5.0,36,94.0,6.0,aerobic,microbial_enzymatic,yes,27.3,marine_aquatic,filler,30.0,no_additive,0.0,no_additive,0.0,films,bacteria_dominated,large
14.0,7.0,5.0,36,94.0,6.0,aerobic,microbial_enzymatic,yes,27.3,marine_aquatic,filler,30.0,no_additive,0.0,no_additive,0.0,films,bacteria_dominated,large
21.0,15.0,5.0,36,94.0,6.0,aerobic,microbial_enzymatic,yes,27.3,marine_aquatic,filler,30.0,no_additive,0.0,no_additive,0.0,films,bacteria_dominated,large
28.0,21.0,5.0,36,94.0,6.0,aerobic,microbial_enzymatic,yes,27.3,marine_aquatic,filler,30.0,no_additive,0.0,no_additive,0.0,films,bacteria_dominated,large
7.0,3.0,5.0,37,94.0,6.0,aerobic,microbial_enzymatic,yes,27.3,marine_aquatic,filler,40.0,no_additive,0.0,no_additive,0.0,films,bacteria_dominated,large
14.0,7.0,5.0,37,94.0,6.0,aerobic,microbial_enzymatic,yes,27.3,marine_aquatic,filler,40.0,no_additive,0.0,no_additive,0.0,films,bacteria_dominated,large
21.0,25.0,5.0,37,94.0,6.0,aerobic,microbial_enzymatic,yes,27.3,marine_aquatic,filler,40.0,no_additive,0.0,no_additive,0.0,films,bacteria_dominated,large
28.0,39.0,5.0,37,94.0,6.0,aerobic,microbial_enzymatic,yes,27.3,marine_aquatic,filler,40.0,no_additive,0.0,no_additive,0.0,films,bacteria_dominated,large
7.0,3.0,5.0,38,94.0,6.0,aerobic,microbial_enzymatic,yes,27.3,marine_aquatic,filler,50.0,no_additive,0.0,no_additive,0.0,films,bacteria_dominated,large
14.0,8.0,5.0,38,94.0,6.0,aerobic,microbial_enzymatic,yes,27.3,marine_aquatic,filler,50.0,no_additive,0.0,no_additive,0.0,films,bacteria_dominated,large
21.0,39.0,5.0,38,94.0,6.0,aerobic,microbial_enzymatic,yes,27.3,marine_aquatic,filler,50.0,no_additive,0.0,no_additive,0.0,films,bacteria_dominated,large
28.0,59.0,5.0,38,94.0,6.0,aerobic,microbial_enzymatic,yes,27.3,marine_aquatic,filler,50.0,no_additive,0.0,no_additive,0.0,films,bacteria_dominated,large
7.0,2.0,5.0,39,94.0,6.0,aerobic,microbial_enzymatic,yes,27.3,marine_aquatic,filler,60.0,no_additive,0.0,no_additive,0.0,films,bacteria_dominated,large
14.0,13.0,5.0,39,94.0,6.0,aerobic,microbial_enzymatic,yes,27.3,marine_aquatic,filler,60.0,no_additive,0.0,no_additive,0.0,films,bacteria_dominated,large
21.0,68.0,5.0,39,94.0,6.0,aerobic,microbial_enzymatic,yes,27.3,marine_aquatic,filler,60.0,no_additive,0.0,no_additive,0.0,films,bacteria_dominated,large
28.0,99.0,5.0,39,94.0,6.0,aerobic,microbial_enzymatic,yes,27.3,marine_aquatic,filler,60.0,no_additive,0.0,no_additive,0.0,films,bacteria_dominated,large
7.0,4.0,5.0,40,94.0,6.0,aerobic,microbial_enzymatic,yes,27.3,marine_aquatic,filler,70.0,no_additive,0.0,no_additive,0.0,films,bacteria_dominated,large
14.0,23.0,5.0,40,94.0,6.0,aerobic,microbial_enzymatic,yes,27.3,marine_aquatic,filler,70.0,no_additive,0.0,no_additive,0.0,films,bacteria_dominated,large
21.0,69.0,5.0,40,94.0,6.0,aerobic,microbial_enzymatic,yes,27.3,marine_aquatic,filler,70.0,no_additive,0.0,no_additive,0.0,films,bacteria_dominated,large
28.0,99.0,5.0,40,94.0,6.0,aerobic,microbial_enzymatic,yes,27.3,marine_aquatic,filler,70.0,no_additive,0.0,no_additive,0.0,films,bacteria_dominated,large
7.0,1.0,5.0,41,94.0,6.0,aerobic,microbial_enzymatic,no,27.3,marine_aquatic,no_additive,0.0,no_additive,0.0,no_additive,0.0,films,bacteria_dominated,large
14.0,9.0,5.0,41,94.0,6.0,aerobic,microbial_enzymatic,no,27.3,marine_aquatic,no_additive,0.0,no_additive,0.0,no_additive,0.0,films,bacteria_dominated,large
21.0,14.0,5.0,41,94.0,6.0,aerobic,microbial_enzymatic,no,27.3,marine_aquatic,no_additive,0.0,no_additive,0.0,no_additive,0.0,films,bacteria_dominated,large
28.0,22.0,5.0,41,94.0,6.0,aerobic,microbial_enzymatic,no,27.3,marine_aquatic,no_additive,0.0,no_additive,0.0,no_additive,0.0,films,bacteria_dominated,large
7.0,6.0,5.0,42,94.0,6.0,aerobic,microbial_enzymatic,yes,27.3,marine_aquatic,filler,10.0,no_additive,0.0,no_additive,0.0,films,bacteria_dominated,large
14.0,18.0,5.0,42,94.0,6.0,aerobic,microbial_enzymatic,yes,27.3,marine_aquatic,filler,10.0,no_additive,0.0,no_additive,0.0,films,bacteria_dominated,large
21.0,37.0,5.0,42,94.0,6.0,aerobic,microbial_enzymatic,yes,27.3,marine_aquatic,filler,10.0,no_additive,0.0,no_additive,0.0,films,bacteria_dominated,large
28.0,39.0,5.0,42,94.0,6.0,aerobic,microbial_enzymatic,yes,27.3,marine_aquatic,filler,10.0,no_additive,0.0,no_additive,0.0,films,bacteria_dominated,large
7.0,6.0,5.0,43,94.0,6.0,aerobic,microbial_enzymatic,yes,27.3,marine_aquatic,filler,20.0,no_additive,0.0,no_additive,0.0,films,bacteria_dominated,large
14.0,30.0,5.0,43,94.0,6.0,aerobic,microbial_enzymatic,yes,27.3,marine_aquatic,filler,20.0,no_additive,0.0,no_additive,0.0,films,bacteria_dominated,large
21.0,47.0,5.0,43,94.0,6.0,aerobic,microbial_enzymatic,yes,27.3,marine_aquatic,filler,20.0,no_additive,0.0,no_additive,0.0,films,bacteria_dominated,large
28.0,52.0,5.0,43,94.0,6.0,aerobic,microbial_enzymatic,yes,27.3,marine_aquatic,filler,20.0,no_additive,0.0,no_additive,0.0,films,bacteria_dominated,large
7.0,7.0,5.0,44,94.0,6.0,aerobic,microbial_enzymatic,yes,27.3,marine_aquatic,filler,30.0,no_additive,0.0,no_additive,0.0,films,bacteria_dominated,large
14.0,30.0,5.0,44,94.0,6.0,aerobic,microbial_enzymatic,yes,27.3,marine_aquatic,filler,30.0,no_additive,0.0,no_additive,0.0,films,bacteria_dominated,large
21.0,53.0,5.0,44,94.0,6.0,aerobic,microbial_enzymatic,yes,27.3,marine_aquatic,filler,30.0,no_additive,0.0,no_additive,0.0,films,bacteria_dominated,large
28.0,69.0,5.0,44,94.0,6.0,aerobic,microbial_enzymatic,yes,27.3,marine_aquatic,filler,30.0,no_additive,0.0,no_additive,0.0,films,bacteria_dominated,large
7.0,20.0,5.0,45,94.0,6.0,aerobic,microbial_enzymatic,yes,27.3,marine_aquatic,filler,40.0,no_additive,0.0,no_additive,0.0,films,bacteria_dominated,large
14.0,41.0,5.0,45,94.0,6.0,aerobic,microbial_enzymatic,yes,27.3,marine_aquatic,filler,40.0,no_additive,0.0,no_additive,0.0,films,bacteria_dominated,large
21.0,54.0,5.0,45,94.0,6.0,aerobic,microbial_enzymatic,yes,27.3,marine_aquatic,filler,40.0,no_additive,0.0,no_additive,0.0,films,bacteria_dominated,large
28.0,75.0,5.0,45,94.0,6.0,aerobic,microbial_enzymatic,yes,27.3,marine_aquatic,filler,40.0,no_additive,0.0,no_additive,0.0,films,bacteria_dominated,large
7.0,22.0,5.0,46,94.0,6.0,aerobic,microbial_enzymatic,yes,27.3,marine_aquatic,filler,50.0,no_additive,0.0,no_additive,0.0,films,bacteria_dominated,large
14.0,61.0,5.0,46,94.0,6.0,aerobic,microbial_enzymatic,yes,27.3,marine_aquatic,filler,50.0,no_additive,0.0,no_additive,0.0,films,bacteria_dominated,large
21.0,75.0,5.0,46,94.0,6.0,aerobic,microbial_enzymatic,yes,27.3,marine_aquatic,filler,50.0,no_additive,0.0,no_additive,0.0,films,bacteria_dominated,large
28.0,99.0,5.0,46,94.0,6.0,aerobic,microbial_enzymatic,yes,27.3,marine_aquatic,filler,50.0,no_additive,0.0,no_additive,0.0,films,bacteria_dominated,large
7.0,24.0,5.0,47,94.0,6.0,aerobic,microbial_enzymatic,yes,27.3,marine_aquatic,filler,60.0,no_additive,0.0,no_additive,0.0,films,bacteria_dominated,large
14.0,89.0,5.0,47,94.0,6.0,aerobic,microbial_enzymatic,yes,27.3,marine_aquatic,filler,60.0,no_additive,0.0,no_additive,0.0,films,bacteria_dominated,large
21.0,99.0,5.0,47,94.0,6.0,aerobic,microbial_enzymatic,yes,27.3,marine_aquatic,filler,60.0,no_additive,0.0,no_additive,0.0,films,bacteria_dominated,large
28.0,99.0,5.0,47,94.0,6.0,aerobic,microbial_enzymatic,yes,27.3,marine_aquatic,filler,60.0,no_additive,0.0,no_additive,0.0,films,bacteria_dominated,large
7.0,33.0,5.0,48,94.0,6.0,aerobic,microbial_enzymatic,yes,27.3,marine_aquatic,filler,70.0,no_additive,0.0,no_additive,0.0,films,bacteria_dominated,large
14.0,99.0,5.0,48,94.0,6.0,aerobic,microbial_enzymatic,yes,27.3,marine_aquatic,filler,70.0,no_additive,0.0,no_additive,0.0,films,bacteria_dominated,large
21.0,99.0,5.0,48,94.0,6.0,aerobic,microbial_enzymatic,yes,27.3,marine_aquatic,filler,70.0,no_additive,0.0,no_additive,0.0,films,bacteria_dominated,large
28.0,99.0,5.0,48,94.0,6.0,aerobic,microbial_enzymatic,yes,27.3,marine_aquatic,filler,70.0,no_additive,0.0,no_additive,0.0,films,bacteria_dominated,large
29.0,0.0,6.0,5,99.0,1.0,aerobic,all_mechanisms,no,20.0,soil,no_additive,0.0,no_additive,0.0,no_additive,0.0,sheets,fungi_dominated,large
58.0,1.0,6.0,5,99.0,1.0,aerobic,all_mechanisms,no,20.0,soil,no_additive,0.0,no_additive,0.0,no_additive,0.0,sheets,fungi_dominated,large
103.0,1.0,6.0,5,99.0,1.0,aerobic,all_mechanisms,no,20.0,soil,no_additive,0.0,no_additive,0.0,no_additive,0.0,sheets,fungi_dominated,large
176.0,1.0,6.0,5,99.0,1.0,aerobic,all_mechanisms,no,20.0,soil,no_additive,0.0,no_additive,0.0,no_additive,0.0,sheets,fungi_dominated,large
354.0,2.0,6.0,5,99.0,1.0,aerobic,all_mechanisms,no,20.0,soil,no_additive,0.0,no_additive,0.0,no_additive,0.0,sheets,fungi_dominated,large
29.0,0.0,6.0,6,99.0,1.0,aerobic,all_mechanisms,yes,20.0,soil,filler,20.0,no_additive,0.0,no_additive,0.0,sheets,fungi_dominated,large
58.0,1.0,6.0,6,99.0,1.0,aerobic,all_mechanisms,yes,20.0,soil,filler,20.0,no_additive,0.0,no_additive,0.0,sheets,fungi_dominated,large
103.0,2.0,6.0,6,99.0,1.0,aerobic,all_mechanisms,yes,20.0,soil,filler,20.0,no_additive,0.0,no_additive,0.0,sheets,fungi_dominated,large
177.0,3.0,6.0,6,99.0,1.0,aerobic,all_mechanisms,yes,20.0,soil,filler,20.0,no_additive,0.0,no_additive,0.0,sheets,fungi_dominated,large
354.0,6.0,6.0,6,99.0,1.0,aerobic,all_mechanisms,yes,20.0,soil,filler,20.0,no_additive,0.0,no_additive,0.0,sheets,fungi_dominated,large
29.0,1.0,6.0,7,99.0,1.0,aerobic,all_mechanisms,yes,20.0,soil,filler,50.0,no_additive,0.0,no_additive,0.0,sheets,fungi_dominated,large
58.0,3.0,6.0,7,99.0,1.0,aerobic,all_mechanisms,yes,20.0,soil,filler,50.0,no_additive,0.0,no_additive,0.0,sheets,fungi_dominated,large
102.0,4.0,6.0,7,99.0,1.0,aerobic,all_mechanisms,yes,20.0,soil,filler,50.0,no_additive,0.0,no_additive,0.0,sheets,fungi_dominated,large
177.0,6.0,6.0,7,99.0,1.0,aerobic,all_mechanisms,yes,20.0,soil,filler,50.0,no_additive,0.0,no_additive,0.0,sheets,fungi_dominated,large
1.0,0.0,9.0,1,94.0,6.0,aerobic,microbial_enzymatic,no,55.0,compost_organic_fertilizer,no_additive,0.0,no_additive,0.0,no_additive,0.0,films,bacteria_dominated,lab
3.0,2.0,9.0,1,94.0,6.0,aerobic,microbial_enzymatic,no,55.0,compost_organic_fertilizer,no_additive,0.0,no_additive,0.0,no_additive,0.0,films,bacteria_dominated,lab
4.0,3.0,9.0,1,94.0,6.0,aerobic,microbial_enzymatic,no,55.0,compost_organic_fertilizer,no_additive,0.0,no_additive,0.0,no_additive,0.0,films,bacteria_dominated,lab
6.0,4.0,9.0,1,94.0,6.0,aerobic,microbial_enzymatic,no,55.0,compost_organic_fertilizer,no_additive,0.0,no_additive,0.0,no_additive,0.0,films,bacteria_dominated,lab
8.0,5.0,9.0,1,94.0,6.0,aerobic,microbial_enzymatic,no,55.0,compost_organic_fertilizer,no_additive,0.0,no_additive,0.0,no_additive,0.0,films,bacteria_dominated,lab
11.0,6.0,9.0,1,94.0,6.0,aerobic,microbial_enzymatic,no,55.0,compost_organic_fertilizer,no_additive,0.0,no_additive,0.0,no_additive,0.0,films,bacteria_dominated,lab
14.0,8.0,9.0,1,94.0,6.0,aerobic,microbial_enzymatic,no,55.0,compost_organic_fertilizer,no_additive,0.0,no_additive,0.0,no_additive,0.0,films,bacteria_dominated,lab
20.0,10.0,9.0,1,94.0,6.0,aerobic,microbial_enzymatic,no,55.0,compost_organic_fertilizer,no_additive,0.0,no_additive,0.0,no_additive,0.0,films,bacteria_dominated,lab
1.0,95.0,9.0,4,94.0,6.0,aerobic,other,yes,55.0,compost_organic_fertilizer,plasticizer,20.0,no_additive,0.0,no_additive,0.0,films,bacteria_dominated,lab
2.0,93.0,9.0,4,94.0,6.0,aerobic,other,yes,55.0,compost_organic_fertilizer,plasticizer,20.0,no_additive,0.0,no_additive,0.0,films,bacteria_dominated,lab
6.0,85.0,9.0,4,94.0,6.0,aerobic,other,yes,55.0,compost_organic_fertilizer,plasticizer,20.0,no_additive,0.0,no_additive,0.0,films,bacteria_dominated,lab
5.0,90.0,9.0,4,94.0,6.0,aerobic,other,yes,55.0,compost_organic_fertilizer,plasticizer,20.0,no_additive,0.0,no_additive,0.0,films,bacteria_dominated,lab
8.0,83.0,9.0,4,94.0,6.0,aerobic,other,yes,55.0,compost_organic_fertilizer,plasticizer,20.0,no_additive,0.0,no_additive,0.0,films,bacteria_dominated,lab
11.0,82.0,9.0,4,94.0,6.0,aerobic,other,yes,55.0,compost_organic_fertilizer,plasticizer,20.0,no_additive,0.0,no_additive,0.0,films,bacteria_dominated,lab
14.0,80.0,9.0,4,94.0,6.0,aerobic,other,yes,55.0,compost_organic_fertilizer,plasticizer,20.0,no_additive,0.0,no_additive,0.0,films,bacteria_dominated,lab
19.0,79.0,9.0,4,94.0,6.0,aerobic,other,yes,55.0,compost_organic_fertilizer,plasticizer,20.0,no_additive,0.0,no_additive,0.0,films,bacteria_dominated,lab
0.0,94.0,9.0,8,94.0,6.0,aerobic,other,yes,55.0,compost_organic_fertilizer,no_additive,0.0,plasticizer,20.0,no_additive,0.0,films,bacteria_dominated,lab
2.0,91.0,9.0,8,94.0,6.0,aerobic,other,yes,55.0,compost_organic_fertilizer,no_additive,0.0,plasticizer,20.0,no_additive,0.0,films,bacteria_dominated,lab
5.0,91.0,9.0,8,94.0,6.0,aerobic,other,yes,55.0,compost_organic_fertilizer,no_additive,0.0,plasticizer,20.0,no_additive,0.0,films,bacteria_dominated,lab
6.0,84.0,9.0,8,94.0,6.0,aerobic,other,yes,55.0,compost_organic_fertilizer,no_additive,0.0,plasticizer,20.0,no_additive,0.0,films,bacteria_dominated,lab
8.0,83.0,9.0,8,94.0,6.0,aerobic,other,yes,55.0,compost_organic_fertilizer,no_additive,0.0,plasticizer,20.0,no_additive,0.0,films,bacteria_dominated,lab
11.0,82.0,9.0,8,94.0,6.0,aerobic,other,yes,55.0,compost_organic_fertilizer,no_additive,0.0,plasticizer,20.0,no_additive,0.0,films,bacteria_dominated,lab
14.0,80.0,9.0,8,94.0,6.0,aerobic,other,yes,55.0,compost_organic_fertilizer,no_additive,0.0,plasticizer,20.0,no_additive,0.0,films,bacteria_dominated,lab
19.0,79.0,9.0,8,94.0,6.0,aerobic,other,yes,55.0,compost_organic_fertilizer,no_additive,0.0,plasticizer,20.0,no_additive,0.0,films,bacteria_dominated,lab
0.0,1.0,10.0,8,88.0,12.0,aerobic,microbial_enzymatic,yes,37.0,laboratory_mineral_media,crosslinker_polymer_modifier,59.5,plasticizer,8.0,crosslinker,0.5,other,bacteria_dominated,lab
0.0,12.0,10.0,8,88.0,12.0,aerobic,microbial_enzymatic,yes,37.0,laboratory_mineral_media,crosslinker_polymer_modifier,59.5,plasticizer,8.0,crosslinker,0.5,other,bacteria_dominated,lab
1.0,21.0,10.0,8,88.0,12.0,aerobic,microbial_enzymatic,yes,37.0,laboratory_mineral_media,crosslinker_polymer_modifier,59.5,plasticizer,8.0,crosslinker,0.5,other,bacteria_dominated,lab
1.0,27.0,10.0,8,88.0,12.0,aerobic,microbial_enzymatic,yes,37.0,laboratory_mineral_media,crosslinker_polymer_modifier,59.5,plasticizer,8.0,crosslinker,0.5,other,bacteria_dominated,lab
2.0,34.0,10.0,8,88.0,12.0,aerobic,microbial_enzymatic,yes,37.0,laboratory_mineral_media,crosslinker_polymer_modifier,59.5,plasticizer,8.0,crosslinker,0.5,other,bacteria_dominated,lab
2.0,39.0,10.0,8,88.0,12.0,aerobic,microbial_enzymatic,yes,37.0,laboratory_mineral_media,crosslinker_polymer_modifier,59.5,plasticizer,8.0,crosslinker,0.5,other,bacteria_dominated,lab
3.0,42.0,10.0,8,88.0,12.0,aerobic,microbial_enzymatic,yes,37.0,laboratory_mineral_media,crosslinker_polymer_modifier,59.5,plasticizer,8.0,crosslinker,0.5,other,bacteria_dominated,lab
3.0,45.0,10.0,8,88.0,12.0,aerobic,microbial_enzymatic,yes,37.0,laboratory_mineral_media,crosslinker_polymer_modifier,59.5,plasticizer,8.0,crosslinker,0.5,other,bacteria_dominated,lab
4.0,46.0,10.0,8,88.0,12.0,aerobic,microbial_enzymatic,yes,37.0,laboratory_mineral_media,crosslinker_polymer_modifier,59.5,plasticizer,8.0,crosslinker,0.5,other,bacteria_dominated,lab
60.0,1.0,11.0,1,96.5,3.5,aerobic,microbial_enzymatic,no,23.0,compost_organic_fertilizer,no_additive,0.0,no_additive,0.0,no_additive,0.0,other,bacteria_dominated,lab
120.0,4.0,11.0,1,96.5,3.5,aerobic,microbial_enzymatic,no,23.0,compost_organic_fertilizer,no_additive,0.0,no_additive,0.0,no_additive,0.0,other,bacteria_dominated,lab
179.0,7.0,11.0,1,96.5,3.5,aerobic,microbial_enzymatic,no,23.0,compost_organic_fertilizer,no_additive,0.0,no_additive,0.0,no_additive,0.0,other,bacteria_dominated,lab
61.0,8.0,11.0,2,96.5,3.5,aerobic,microbial_enzymatic,yes,23.0,compost_organic_fertilizer,plasticizer,5.0,nucleating_agent,0.1,no_additive,0.0,other,bacteria_dominated,lab
121.0,10.0,11.0,2,96.5,3.5,aerobic,microbial_enzymatic,yes,23.0,compost_organic_fertilizer,plasticizer,5.0,nucleating_agent,0.1,no_additive,0.0,other,bacteria_dominated,lab
181.0,11.0,11.0,2,96.5,3.5,aerobic,microbial_enzymatic,yes,23.0,compost_organic_fertilizer,plasticizer,5.0,nucleating_agent,0.1,no_additive,0.0,other,bacteria_dominated,lab
52.0,0.0,12.0,1,97.0,3.0,aerobic,all_mechanisms,no,29.0,soil,no_additive,0.0,no_additive,0.0,no_additive,0.0,sheets,bacteria_dominated,large
54.0,0.0,12.0,1,97.0,3.0,aerobic,all_mechanisms,no,29.0,soil,no_additive,0.0,no_additive,0.0,no_additive,0.0,sheets,bacteria_dominated,large
56.0,0.0,12.0,1,97.0,3.0,aerobic,all_mechanisms,no,29.0,soil,no_additive,0.0,no_additive,0.0,no_additive,0.0,sheets,bacteria_dominated,large
58.0,0.0,12.0,1,97.0,3.0,aerobic,all_mechanisms,no,29.0,soil,no_additive,0.0,no_additive,0.0,no_additive,0.0,sheets,bacteria_dominated,large
61.0,0.0,12.0,1,97.0,3.0,aerobic,all_mechanisms,no,29.0,soil,no_additive,0.0,no_additive,0.0,no_additive,0.0,sheets,bacteria_dominated,large
63.0,0.0,12.0,1,97.0,3.0,aerobic,all_mechanisms,no,29.0,soil,no_additive,0.0,no_additive,0.0,no_additive,0.0,sheets,bacteria_dominated,large
65.0,0.0,12.0,1,97.0,3.0,aerobic,all_mechanisms,no,29.0,soil,no_additive,0.0,no_additive,0.0,no_additive,0.0,sheets,bacteria_dominated,large
67.0,0.0,12.0,1,97.0,3.0,aerobic,all_mechanisms,no,29.0,soil,no_additive,0.0,no_additive,0.0,no_additive,0.0,sheets,bacteria_dominated,large
69.0,0.0,12.0,1,97.0,3.0,aerobic,all_mechanisms,no,29.0,soil,no_additive,0.0,no_additive,0.0,no_additive,0.0,sheets,bacteria_dominated,large
