Repository: FSL-AUA/Biodegradation-models-ANIPH

ANIPH Machine Learning Models

This repository contains the machine learning workflow developed in the ANIPH project for predicting biodegradation and weight loss percentage of PHBV polymers. Models are developed for short-chain-length PHAs (sclPHAs).

Each subfolder corresponds to a specific property/material combination and contains:

Original dataset (*PHAs.xlsx)

Preprocessing notebook (*_data_preprocessing_LM.ipynb)

Cleaned dataset (*_LM.csv) Dataset obtained after preprocessing (cleaning, filtering, unit harmonization, removing invalid samples).

Final training and deployment on Jaqpot notebook (*_regression_LM.ipynb)

File: weight_loss/weight_loss_data_LM_new.csv (part 3 of 6)
degradation_time_days,weight_loss,study_id,instance,phb_initial_mol,phv_initial_mol,degradation_condition,degradation_mechanism,additives,t_deg,degradation_environment,additive_type_1,additive1_percentage_wt,additive_type_2,additive2_percentage_wt,additive_type_3,additive3_percentage_wt,sample_shape_morphology,pha_degrading_microbes,experimental_scale
54.0,13.0,13.0,2,96.6,3.4,aerobic,all_mechanisms,yes,22.9,soil,plasticizer,8.0,no_additive,0.0,no_additive,0.0,films,bacteria_dominated,lab
56.0,13.0,13.0,2,96.6,3.4,aerobic,all_mechanisms,yes,22.9,soil,plasticizer,8.0,no_additive,0.0,no_additive,0.0,films,bacteria_dominated,lab
58.0,14.0,13.0,2,96.6,3.4,aerobic,all_mechanisms,yes,22.9,soil,plasticizer,8.0,no_additive,0.0,no_additive,0.0,films,bacteria_dominated,lab
60.0,15.0,13.0,2,96.6,3.4,aerobic,all_mechanisms,yes,22.9,soil,plasticizer,8.0,no_additive,0.0,no_additive,0.0,films,bacteria_dominated,lab
63.0,17.0,13.0,2,96.6,3.4,aerobic,all_mechanisms,yes,22.9,soil,plasticizer,8.0,no_additive,0.0,no_additive,0.0,films,bacteria_dominated,lab
65.0,19.0,13.0,2,96.6,3.4,aerobic,all_mechanisms,yes,22.9,soil,plasticizer,8.0,no_additive,0.0,no_additive,0.0,films,bacteria_dominated,lab
68.0,20.0,13.0,2,96.6,3.4,aerobic,all_mechanisms,yes,22.9,soil,plasticizer,8.0,no_additive,0.0,no_additive,0.0,films,bacteria_dominated,lab
69.0,21.0,13.0,2,96.6,3.4,aerobic,all_mechanisms,yes,22.9,soil,plasticizer,8.0,no_additive,0.0,no_additive,0.0,films,bacteria_dominated,lab
70.0,23.0,13.0,2,96.6,3.4,aerobic,all_mechanisms,yes,22.9,soil,plasticizer,8.0,no_additive,0.0,no_additive,0.0,films,bacteria_dominated,lab
72.0,26.0,13.0,2,96.6,3.4,aerobic,all_mechanisms,yes,22.9,soil,plasticizer,8.0,no_additive,0.0,no_additive,0.0,films,bacteria_dominated,lab
74.0,29.0,13.0,2,96.6,3.4,aerobic,all_mechanisms,yes,22.9,soil,plasticizer,8.0,no_additive,0.0,no_additive,0.0,films,bacteria_dominated,lab
76.0,33.0,13.0,2,96.6,3.4,aerobic,all_mechanisms,yes,22.9,soil,plasticizer,8.0,no_additive,0.0,no_additive,0.0,films,bacteria_dominated,lab
78.0,37.0,13.0,2,96.6,3.4,aerobic,all_mechanisms,yes,22.9,soil,plasticizer,8.0,no_additive,0.0,no_additive,0.0,films,bacteria_dominated,lab
80.0,40.0,13.0,2,96.6,3.4,aerobic,all_mechanisms,yes,22.9,soil,plasticizer,8.0,no_additive,0.0,no_additive,0.0,films,bacteria_dominated,lab
82.0,44.0,13.0,2,96.6,3.4,aerobic,all_mechanisms,yes,22.9,soil,plasticizer,8.0,no_additive,0.0,no_additive,0.0,films,bacteria_dominated,lab
84.0,46.0,13.0,2,96.6,3.4,aerobic,all_mechanisms,yes,22.9,soil,plasticizer,8.0,no_additive,0.0,no_additive,0.0,films,bacteria_dominated,lab
20.0,3.0,13.0,3,96.6,3.4,aerobic,all_mechanisms,yes,22.9,soil,plasticizer,8.0,filler,3.0,no_additive,0.0,films,bacteria_dominated,lab
23.0,3.0,13.0,3,96.6,3.4,aerobic,all_mechanisms,yes,22.9,soil,plasticizer,8.0,filler,3.0,no_additive,0.0,films,bacteria_dominated,lab
25.0,4.0,13.0,3,96.6,3.4,aerobic,all_mechanisms,yes,22.9,soil,plasticizer,8.0,filler,3.0,no_additive,0.0,films,bacteria_dominated,lab
27.0,5.0,13.0,3,96.6,3.4,aerobic,all_mechanisms,yes,22.9,soil,plasticizer,8.0,filler,3.0,no_additive,0.0,films,bacteria_dominated,lab
30.0,6.0,13.0,3,96.6,3.4,aerobic,all_mechanisms,yes,22.9,soil,plasticizer,8.0,filler,3.0,no_additive,0.0,films,bacteria_dominated,lab
32.0,7.0,13.0,3,96.6,3.4,aerobic,all_mechanisms,yes,22.9,soil,plasticizer,8.0,filler,3.0,no_additive,0.0,films,bacteria_dominated,lab
35.0,8.0,13.0,3,96.6,3.4,aerobic,all_mechanisms,yes,22.9,soil,plasticizer,8.0,filler,3.0,no_additive,0.0,films,bacteria_dominated,lab
37.0,9.0,13.0,3,96.6,3.4,aerobic,all_mechanisms,yes,22.9,soil,plasticizer,8.0,filler,3.0,no_additive,0.0,films,bacteria_dominated,lab
41.0,10.0,13.0,3,96.6,3.4,aerobic,all_mechanisms,yes,22.9,soil,plasticizer,8.0,filler,3.0,no_additive,0.0,films,bacteria_dominated,lab
44.0,11.0,13.0,3,96.6,3.4,aerobic,all_mechanisms,yes,22.9,soil,plasticizer,8.0,filler,3.0,no_additive,0.0,films,bacteria_dominated,lab
46.0,11.0,13.0,3,96.6,3.4,aerobic,all_mechanisms,yes,22.9,soil,plasticizer,8.0,filler,3.0,no_additive,0.0,films,bacteria_dominated,lab
49.0,11.0,13.0,3,96.6,3.4,aerobic,all_mechanisms,yes,22.9,soil,plasticizer,8.0,filler,3.0,no_additive,0.0,films,bacteria_dominated,lab
51.0,11.0,13.0,3,96.6,3.4,aerobic,all_mechanisms,yes,22.9,soil,plasticizer,8.0,filler,3.0,no_additive,0.0,films,bacteria_dominated,lab
54.0,11.0,13.0,3,96.6,3.4,aerobic,all_mechanisms,yes,22.9,soil,plasticizer,8.0,filler,3.0,no_additive,0.0,films,bacteria_dominated,lab
58.0,14.0,13.0,3,96.6,3.4,aerobic,all_mechanisms,yes,22.9,soil,plasticizer,8.0,filler,3.0,no_additive,0.0,films,bacteria_dominated,lab
60.0,18.0,13.0,3,96.6,3.4,aerobic,all_mechanisms,yes,22.9,soil,plasticizer,8.0,filler,3.0,no_additive,0.0,films,bacteria_dominated,lab
63.0,21.0,13.0,3,96.6,3.4,aerobic,all_mechanisms,yes,22.9,soil,plasticizer,8.0,filler,3.0,no_additive,0.0,films,bacteria_dominated,lab
65.0,24.0,13.0,3,96.6,3.4,aerobic,all_mechanisms,yes,22.9,soil,plasticizer,8.0,filler,3.0,no_additive,0.0,films,bacteria_dominated,lab
69.0,28.0,13.0,3,96.6,3.4,aerobic,all_mechanisms,yes,22.9,soil,plasticizer,8.0,filler,3.0,no_additive,0.0,films,bacteria_dominated,lab
70.0,29.0,13.0,3,96.6,3.4,aerobic,all_mechanisms,yes,22.9,soil,plasticizer,8.0,filler,3.0,no_additive,0.0,films,bacteria_dominated,lab
71.0,29.0,13.0,3,96.6,3.4,aerobic,all_mechanisms,yes,22.9,soil,plasticizer,8.0,filler,3.0,no_additive,0.0,films,bacteria_dominated,lab
74.0,30.0,13.0,3,96.6,3.4,aerobic,all_mechanisms,yes,22.9,soil,plasticizer,8.0,filler,3.0,no_additive,0.0,films,bacteria_dominated,lab
77.0,30.0,13.0,3,96.6,3.4,aerobic,all_mechanisms,yes,22.9,soil,plasticizer,8.0,filler,3.0,no_additive,0.0,films,bacteria_dominated,lab
79.0,31.0,13.0,3,96.6,3.4,aerobic,all_mechanisms,yes,22.9,soil,plasticizer,8.0,filler,3.0,no_additive,0.0,films,bacteria_dominated,lab
83.0,32.0,13.0,3,96.6,3.4,aerobic,all_mechanisms,yes,22.9,soil,plasticizer,8.0,filler,3.0,no_additive,0.0,films,bacteria_dominated,lab
11.0,2.0,13.0,4,96.6,3.4,aerobic,all_mechanisms,yes,22.9,soil,plasticizer,5.6,filler,5.4,no_additive,0.0,films,bacteria_dominated,lab
14.0,2.0,13.0,4,96.6,3.4,aerobic,all_mechanisms,yes,22.9,soil,plasticizer,5.6,filler,5.4,no_additive,0.0,films,bacteria_dominated,lab
16.0,3.0,13.0,4,96.6,3.4,aerobic,all_mechanisms,yes,22.9,soil,plasticizer,5.6,filler,5.4,no_additive,0.0,films,bacteria_dominated,lab
20.0,3.0,13.0,4,96.6,3.4,aerobic,all_mechanisms,yes,22.9,soil,plasticizer,5.6,filler,5.4,no_additive,0.0,films,bacteria_dominated,lab
22.0,3.0,13.0,4,96.6,3.4,aerobic,all_mechanisms,yes,22.9,soil,plasticizer,5.6,filler,5.4,no_additive,0.0,films,bacteria_dominated,lab
24.0,4.0,13.0,4,96.6,3.4,aerobic,all_mechanisms,yes,22.9,soil,plasticizer,5.6,filler,5.4,no_additive,0.0,films,bacteria_dominated,lab
27.0,4.0,13.0,4,96.6,3.4,aerobic,all_mechanisms,yes,22.9,soil,plasticizer,5.6,filler,5.4,no_additive,0.0,films,bacteria_dominated,lab
30.0,5.0,13.0,4,96.6,3.4,aerobic,all_mechanisms,yes,22.9,soil,plasticizer,5.6,filler,5.4,no_additive,0.0,films,bacteria_dominated,lab
32.0,5.0,13.0,4,96.6,3.4,aerobic,all_mechanisms,yes,22.9,soil,plasticizer,5.6,filler,5.4,no_additive,0.0,films,bacteria_dominated,lab
35.0,5.0,13.0,4,96.6,3.4,aerobic,all_mechanisms,yes,22.9,soil,plasticizer,5.6,filler,5.4,no_additive,0.0,films,bacteria_dominated,lab
37.0,6.0,13.0,4,96.6,3.4,aerobic,all_mechanisms,yes,22.9,soil,plasticizer,5.6,filler,5.4,no_additive,0.0,films,bacteria_dominated,lab
41.0,7.0,13.0,4,96.6,3.4,aerobic,all_mechanisms,yes,22.9,soil,plasticizer,5.6,filler,5.4,no_additive,0.0,films,bacteria_dominated,lab
44.0,7.0,13.0,4,96.6,3.4,aerobic,all_mechanisms,yes,22.9,soil,plasticizer,5.6,filler,5.4,no_additive,0.0,films,bacteria_dominated,lab
46.0,7.0,13.0,4,96.6,3.4,aerobic,all_mechanisms,yes,22.9,soil,plasticizer,5.6,filler,5.4,no_additive,0.0,films,bacteria_dominated,lab
49.0,8.0,13.0,4,96.6,3.4,aerobic,all_mechanisms,yes,22.9,soil,plasticizer,5.6,filler,5.4,no_additive,0.0,films,bacteria_dominated,lab
51.0,9.0,13.0,4,96.6,3.4,aerobic,all_mechanisms,yes,22.9,soil,plasticizer,5.6,filler,5.4,no_additive,0.0,films,bacteria_dominated,lab
54.0,9.0,13.0,4,96.6,3.4,aerobic,all_mechanisms,yes,22.9,soil,plasticizer,5.6,filler,5.4,no_additive,0.0,films,bacteria_dominated,lab
56.0,10.0,13.0,4,96.6,3.4,aerobic,all_mechanisms,yes,22.9,soil,plasticizer,5.6,filler,5.4,no_additive,0.0,films,bacteria_dominated,lab
60.0,11.0,13.0,4,96.6,3.4,aerobic,all_mechanisms,yes,22.9,soil,plasticizer,5.6,filler,5.4,no_additive,0.0,films,bacteria_dominated,lab
63.0,12.0,13.0,4,96.6,3.4,aerobic,all_mechanisms,yes,22.9,soil,plasticizer,5.6,filler,5.4,no_additive,0.0,films,bacteria_dominated,lab
65.0,12.0,13.0,4,96.6,3.4,aerobic,all_mechanisms,yes,22.9,soil,plasticizer,5.6,filler,5.4,no_additive,0.0,films,bacteria_dominated,lab
68.0,13.0,13.0,4,96.6,3.4,aerobic,all_mechanisms,yes,22.9,soil,plasticizer,5.6,filler,5.4,no_additive,0.0,films,bacteria_dominated,lab
70.0,13.0,13.0,4,96.6,3.4,aerobic,all_mechanisms,yes,22.9,soil,plasticizer,5.6,filler,5.4,no_additive,0.0,films,bacteria_dominated,lab
72.0,15.0,13.0,4,96.6,3.4,aerobic,all_mechanisms,yes,22.9,soil,plasticizer,5.6,filler,5.4,no_additive,0.0,films,bacteria_dominated,lab
74.0,17.0,13.0,4,96.6,3.4,aerobic,all_mechanisms,yes,22.9,soil,plasticizer,5.6,filler,5.4,no_additive,0.0,films,bacteria_dominated,lab
77.0,20.0,13.0,4,96.6,3.4,aerobic,all_mechanisms,yes,22.9,soil,plasticizer,5.6,filler,5.4,no_additive,0.0,films,bacteria_dominated,lab
79.0,21.0,13.0,4,96.6,3.4,aerobic,all_mechanisms,yes,22.9,soil,plasticizer,5.6,filler,5.4,no_additive,0.0,films,bacteria_dominated,lab
82.0,24.0,13.0,4,96.6,3.4,aerobic,all_mechanisms,yes,22.9,soil,plasticizer,5.6,filler,5.4,no_additive,0.0,films,bacteria_dominated,lab
83.0,25.0,13.0,4,96.6,3.4,aerobic,all_mechanisms,yes,22.9,soil,plasticizer,5.6,filler,5.4,no_additive,0.0,films,bacteria_dominated,lab
8.0,1.0,13.0,5,96.6,3.4,aerobic,all_mechanisms,yes,22.9,soil,plasticizer,8.0,filler,5.4,no_additive,0.0,films,bacteria_dominated,lab
11.0,1.0,13.0,5,96.6,3.4,aerobic,all_mechanisms,yes,22.9,soil,plasticizer,8.0,filler,5.4,no_additive,0.0,films,bacteria_dominated,lab
14.0,1.0,13.0,5,96.6,3.4,aerobic,all_mechanisms,yes,22.9,soil,plasticizer,8.0,filler,5.4,no_additive,0.0,films,bacteria_dominated,lab
16.0,2.0,13.0,5,96.6,3.4,aerobic,all_mechanisms,yes,22.9,soil,plasticizer,8.0,filler,5.4,no_additive,0.0,films,bacteria_dominated,lab
21.0,2.0,13.0,5,96.6,3.4,aerobic,all_mechanisms,yes,22.9,soil,plasticizer,8.0,filler,5.4,no_additive,0.0,films,bacteria_dominated,lab
24.0,3.0,13.0,5,96.6,3.4,aerobic,all_mechanisms,yes,22.9,soil,plasticizer,8.0,filler,5.4,no_additive,0.0,films,bacteria_dominated,lab
27.0,4.0,13.0,5,96.6,3.4,aerobic,all_mechanisms,yes,22.9,soil,plasticizer,8.0,filler,5.4,no_additive,0.0,films,bacteria_dominated,lab
30.0,5.0,13.0,5,96.6,3.4,aerobic,all_mechanisms,yes,22.9,soil,plasticizer,8.0,filler,5.4,no_additive,0.0,films,bacteria_dominated,lab
32.0,5.0,13.0,5,96.6,3.4,aerobic,all_mechanisms,yes,22.9,soil,plasticizer,8.0,filler,5.4,no_additive,0.0,films,bacteria_dominated,lab
35.0,6.0,13.0,5,96.6,3.4,aerobic,all_mechanisms,yes,22.9,soil,plasticizer,8.0,filler,5.4,no_additive,0.0,films,bacteria_dominated,lab
37.0,7.0,13.0,5,96.6,3.4,aerobic,all_mechanisms,yes,22.9,soil,plasticizer,8.0,filler,5.4,no_additive,0.0,films,bacteria_dominated,lab
41.0,8.0,13.0,5,96.6,3.4,aerobic,all_mechanisms,yes,22.9,soil,plasticizer,8.0,filler,5.4,no_additive,0.0,films,bacteria_dominated,lab
43.0,8.0,13.0,5,96.6,3.4,aerobic,all_mechanisms,yes,22.9,soil,plasticizer,8.0,filler,5.4,no_additive,0.0,films,bacteria_dominated,lab
46.0,9.0,13.0,5,96.6,3.4,aerobic,all_mechanisms,yes,22.9,soil,plasticizer,8.0,filler,5.4,no_additive,0.0,films,bacteria_dominated,lab
49.0,9.0,13.0,5,96.6,3.4,aerobic,all_mechanisms,yes,22.9,soil,plasticizer,8.0,filler,5.4,no_additive,0.0,films,bacteria_dominated,lab
51.0,10.0,13.0,5,96.6,3.4,aerobic,all_mechanisms,yes,22.9,soil,plasticizer,8.0,filler,5.4,no_additive,0.0,films,bacteria_dominated,lab
55.0,11.0,13.0,5,96.6,3.4,aerobic,all_mechanisms,yes,22.9,soil,plasticizer,8.0,filler,5.4,no_additive,0.0,films,bacteria_dominated,lab
57.0,11.0,13.0,5,96.6,3.4,aerobic,all_mechanisms,yes,22.9,soil,plasticizer,8.0,filler,5.4,no_additive,0.0,films,bacteria_dominated,lab
60.0,12.0,13.0,5,96.6,3.4,aerobic,all_mechanisms,yes,22.9,soil,plasticizer,8.0,filler,5.4,no_additive,0.0,films,bacteria_dominated,lab
63.0,13.0,13.0,5,96.6,3.4,aerobic,all_mechanisms,yes,22.9,soil,plasticizer,8.0,filler,5.4,no_additive,0.0,films,bacteria_dominated,lab
65.0,14.0,13.0,5,96.6,3.4,aerobic,all_mechanisms,yes,22.9,soil,plasticizer,8.0,filler,5.4,no_additive,0.0,films,bacteria_dominated,lab
68.0,14.0,13.0,5,96.6,3.4,aerobic,all_mechanisms,yes,22.9,soil,plasticizer,8.0,filler,5.4,no_additive,0.0,films,bacteria_dominated,lab
70.0,15.0,13.0,5,96.6,3.4,aerobic,all_mechanisms,yes,22.9,soil,plasticizer,8.0,filler,5.4,no_additive,0.0,films,bacteria_dominated,lab
72.0,18.0,13.0,5,96.6,3.4,aerobic,all_mechanisms,yes,22.9,soil,plasticizer,8.0,filler,5.4,no_additive,0.0,films,bacteria_dominated,lab
74.0,20.0,13.0,5,96.6,3.4,aerobic,all_mechanisms,yes,22.9,soil,plasticizer,8.0,filler,5.4,no_additive,0.0,films,bacteria_dominated,lab
77.0,23.0,13.0,5,96.6,3.4,aerobic,all_mechanisms,yes,22.9,soil,plasticizer,8.0,filler,5.4,no_additive,0.0,films,bacteria_dominated,lab
80.0,27.0,13.0,5,96.6,3.4,aerobic,all_mechanisms,yes,22.9,soil,plasticizer,8.0,filler,5.4,no_additive,0.0,films,bacteria_dominated,lab
82.0,29.0,13.0,5,96.6,3.4,aerobic,all_mechanisms,yes,22.9,soil,plasticizer,8.0,filler,5.4,no_additive,0.0,films,bacteria_dominated,lab
84.0,31.0,13.0,5,96.6,3.4,aerobic,all_mechanisms,yes,22.9,soil,plasticizer,8.0,filler,5.4,no_additive,0.0,films,bacteria_dominated,lab
10.0,1.0,14.0,2,97.0,3.0,aerobic,all_mechanisms,yes,26.5,soil,filler,30.0,no_additive,0.0,no_additive,0.0,sheets,fungi_dominated,large
15.0,1.0,14.0,2,97.0,3.0,aerobic,all_mechanisms,yes,26.5,soil,filler,30.0,no_additive,0.0,no_additive,0.0,sheets,fungi_dominated,large
21.0,1.0,14.0,2,97.0,3.0,aerobic,all_mechanisms,yes,26.5,soil,filler,30.0,no_additive,0.0,no_additive,0.0,sheets,fungi_dominated,large
26.0,2.0,14.0,2,97.0,3.0,aerobic,all_mechanisms,yes,26.5,soil,filler,30.0,no_additive,0.0,no_additive,0.0,sheets,fungi_dominated,large
28.0,3.0,14.0,2,97.0,3.0,aerobic,all_mechanisms,yes,26.5,soil,filler,30.0,no_additive,0.0,no_additive,0.0,sheets,fungi_dominated,large
33.0,3.0,14.0,2,97.0,3.0,aerobic,all_mechanisms,yes,26.5,soil,filler,30.0,no_additive,0.0,no_additive,0.0,sheets,fungi_dominated,large
40.0,3.0,14.0,2,97.0,3.0,aerobic,all_mechanisms,yes,26.5,soil,filler,30.0,no_additive,0.0,no_additive,0.0,sheets,fungi_dominated,large
45.0,4.0,14.0,2,97.0,3.0,aerobic,all_mechanisms,yes,26.5,soil,filler,30.0,no_additive,0.0,no_additive,0.0,sheets,fungi_dominated,large
51.0,4.0,14.0,2,97.0,3.0,aerobic,all_mechanisms,yes,26.5,soil,filler,30.0,no_additive,0.0,no_additive,0.0,sheets,fungi_dominated,large
55.0,4.0,14.0,2,97.0,3.0,aerobic,all_mechanisms,yes,26.5,soil,filler,30.0,no_additive,0.0,no_additive,0.0,sheets,fungi_dominated,large
61.0,4.0,14.0,2,97.0,3.0,aerobic,all_mechanisms,yes,26.5,soil,filler,30.0,no_additive,0.0,no_additive,0.0,sheets,fungi_dominated,large
70.0,4.0,14.0,2,97.0,3.0,aerobic,all_mechanisms,yes,26.5,soil,filler,30.0,no_additive,0.0,no_additive,0.0,sheets,fungi_dominated,large
79.0,5.0,14.0,2,97.0,3.0,aerobic,all_mechanisms,yes,26.5,soil,filler,30.0,no_additive,0.0,no_additive,0.0,sheets,fungi_dominated,large
84.0,5.0,14.0,2,97.0,3.0,aerobic,all_mechanisms,yes,26.5,soil,filler,30.0,no_additive,0.0,no_additive,0.0,sheets,fungi_dominated,large
92.0,5.0,14.0,2,97.0,3.0,aerobic,all_mechanisms,yes,26.5,soil,filler,30.0,no_additive,0.0,no_additive,0.0,sheets,fungi_dominated,large
100.0,6.0,14.0,2,97.0,3.0,aerobic,all_mechanisms,yes,26.5,soil,filler,30.0,no_additive,0.0,no_additive,0.0,sheets,fungi_dominated,large
104.0,6.0,14.0,2,97.0,3.0,aerobic,all_mechanisms,yes,26.5,soil,filler,30.0,no_additive,0.0,no_additive,0.0,sheets,fungi_dominated,large
108.0,6.0,14.0,2,97.0,3.0,aerobic,all_mechanisms,yes,26.5,soil,filler,30.0,no_additive,0.0,no_additive,0.0,sheets,fungi_dominated,large
11.0,1.0,14.0,3,97.0,3.0,aerobic,all_mechanisms,yes,26.5,soil,filler,30.0,toughening_agent,30.0,no_additive,0.0,sheets,fungi_dominated,large
14.0,2.0,14.0,3,97.0,3.0,aerobic,all_mechanisms,yes,26.5,soil,filler,30.0,toughening_agent,30.0,no_additive,0.0,sheets,fungi_dominated,large
18.0,2.0,14.0,3,97.0,3.0,aerobic,all_mechanisms,yes,26.5,soil,filler,30.0,toughening_agent,30.0,no_additive,0.0,sheets,fungi_dominated,large
25.0,3.0,14.0,3,97.0,3.0,aerobic,all_mechanisms,yes,26.5,soil,filler,30.0,toughening_agent,30.0,no_additive,0.0,sheets,fungi_dominated,large
28.0,4.0,14.0,3,97.0,3.0,aerobic,all_mechanisms,yes,26.5,soil,filler,30.0,toughening_agent,30.0,no_additive,0.0,sheets,fungi_dominated,large
31.0,4.0,14.0,3,97.0,3.0,aerobic,all_mechanisms,yes,26.5,soil,filler,30.0,toughening_agent,30.0,no_additive,0.0,sheets,fungi_dominated,large
35.0,4.0,14.0,3,97.0,3.0,aerobic,all_mechanisms,yes,26.5,soil,filler,30.0,toughening_agent,30.0,no_additive,0.0,sheets,fungi_dominated,large
38.0,5.0,14.0,3,97.0,3.0,aerobic,all_mechanisms,yes,26.5,soil,filler,30.0,toughening_agent,30.0,no_additive,0.0,sheets,fungi_dominated,large
41.0,5.0,14.0,3,97.0,3.0,aerobic,all_mechanisms,yes,26.5,soil,filler,30.0,toughening_agent,30.0,no_additive,0.0,sheets,fungi_dominated,large
45.0,5.0,14.0,3,97.0,3.0,aerobic,all_mechanisms,yes,26.5,soil,filler,30.0,toughening_agent,30.0,no_additive,0.0,sheets,fungi_dominated,large
48.0,5.0,14.0,3,97.0,3.0,aerobic,all_mechanisms,yes,26.5,soil,filler,30.0,toughening_agent,30.0,no_additive,0.0,sheets,fungi_dominated,large
51.0,6.0,14.0,3,97.0,3.0,aerobic,all_mechanisms,yes,26.5,soil,filler,30.0,toughening_agent,30.0,no_additive,0.0,sheets,fungi_dominated,large
54.0,6.0,14.0,3,97.0,3.0,aerobic,all_mechanisms,yes,26.5,soil,filler,30.0,toughening_agent,30.0,no_additive,0.0,sheets,fungi_dominated,large
57.0,6.0,14.0,3,97.0,3.0,aerobic,all_mechanisms,yes,26.5,soil,filler,30.0,toughening_agent,30.0,no_additive,0.0,sheets,fungi_dominated,large
60.0,7.0,14.0,3,97.0,3.0,aerobic,all_mechanisms,yes,26.5,soil,filler,30.0,toughening_agent,30.0,no_additive,0.0,sheets,fungi_dominated,large
71.0,8.0,14.0,3,97.0,3.0,aerobic,all_mechanisms,yes,26.5,soil,filler,30.0,toughening_agent,30.0,no_additive,0.0,sheets,fungi_dominated,large
74.0,9.0,14.0,3,97.0,3.0,aerobic,all_mechanisms,yes,26.5,soil,filler,30.0,toughening_agent,30.0,no_additive,0.0,sheets,fungi_dominated,large
77.0,9.0,14.0,3,97.0,3.0,aerobic,all_mechanisms,yes,26.5,soil,filler,30.0,toughening_agent,30.0,no_additive,0.0,sheets,fungi_dominated,large
81.0,9.0,14.0,3,97.0,3.0,aerobic,all_mechanisms,yes,26.5,soil,filler,30.0,toughening_agent,30.0,no_additive,0.0,sheets,fungi_dominated,large
84.0,10.0,14.0,3,97.0,3.0,aerobic,all_mechanisms,yes,26.5,soil,filler,30.0,toughening_agent,30.0,no_additive,0.0,sheets,fungi_dominated,large
87.0,10.0,14.0,3,97.0,3.0,aerobic,all_mechanisms,yes,26.5,soil,filler,30.0,toughening_agent,30.0,no_additive,0.0,sheets,fungi_dominated,large
90.0,10.0,14.0,3,97.0,3.0,aerobic,all_mechanisms,yes,26.5,soil,filler,30.0,toughening_agent,30.0,no_additive,0.0,sheets,fungi_dominated,large
93.0,10.0,14.0,3,97.0,3.0,aerobic,all_mechanisms,yes,26.5,soil,filler,30.0,toughening_agent,30.0,no_additive,0.0,sheets,fungi_dominated,large
96.0,10.0,14.0,3,97.0,3.0,aerobic,all_mechanisms,yes,26.5,soil,filler,30.0,toughening_agent,30.0,no_additive,0.0,sheets,fungi_dominated,large
99.0,9.0,14.0,3,97.0,3.0,aerobic,all_mechanisms,yes,26.5,soil,filler,30.0,toughening_agent,30.0,no_additive,0.0,sheets,fungi_dominated,large
103.0,9.0,14.0,3,97.0,3.0,aerobic,all_mechanisms,yes,26.5,soil,filler,30.0,toughening_agent,30.0,no_additive,0.0,sheets,fungi_dominated,large
106.0,9.0,14.0,3,97.0,3.0,aerobic,all_mechanisms,yes,26.5,soil,filler,30.0,toughening_agent,30.0,no_additive,0.0,sheets,fungi_dominated,large
109.0,9.0,14.0,3,97.0,3.0,aerobic,all_mechanisms,yes,26.5,soil,filler,30.0,toughening_agent,30.0,no_additive,0.0,sheets,fungi_dominated,large
112.0,9.0,14.0,3,97.0,3.0,aerobic,all_mechanisms,yes,26.5,soil,filler,30.0,toughening_agent,30.0,no_additive,0.0,sheets,fungi_dominated,large
2.0,0.0,14.0,4,97.0,3.0,aerobic,all_mechanisms,yes,26.5,soil,filler,30.0,toughening_agent,30.0,no_additive,0.0,sheets,bacteria_fungi_mixed,large
5.0,1.0,14.0,4,97.0,3.0,aerobic,all_mechanisms,yes,26.5,soil,filler,30.0,toughening_agent,30.0,no_additive,0.0,sheets,bacteria_fungi_mixed,large
11.0,2.0,14.0,4,97.0,3.0,aerobic,all_mechanisms,yes,26.5,soil,filler,30.0,toughening_agent,30.0,no_additive,0.0,sheets,bacteria_fungi_mixed,large
16.0,2.0,14.0,4,97.0,3.0,aerobic,all_mechanisms,yes,26.5,soil,filler,30.0,toughening_agent,30.0,no_additive,0.0,sheets,bacteria_fungi_mixed,large
21.0,3.0,14.0,4,97.0,3.0,aerobic,all_mechanisms,yes,26.5,soil,filler,30.0,toughening_agent,30.0,no_additive,0.0,sheets,bacteria_fungi_mixed,large
28.0,4.0,14.0,4,97.0,3.0,aerobic,all_mechanisms,yes,26.5,soil,filler,30.0,toughening_agent,30.0,no_additive,0.0,sheets,bacteria_fungi_mixed,large
32.0,5.0,14.0,4,97.0,3.0,aerobic,all_mechanisms,yes,26.5,soil,filler,30.0,toughening_agent,30.0,no_additive,0.0,sheets,bacteria_fungi_mixed,large
38.0,6.0,14.0,4,97.0,3.0,aerobic,all_mechanisms,yes,26.5,soil,filler,30.0,toughening_agent,30.0,no_additive,0.0,sheets,bacteria_fungi_mixed,large
45.0,7.0,14.0,4,97.0,3.0,aerobic,all_mechanisms,yes,26.5,soil,filler,30.0,toughening_agent,30.0,no_additive,0.0,sheets,bacteria_fungi_mixed,large
50.0,8.0,14.0,4,97.0,3.0,aerobic,all_mechanisms,yes,26.5,soil,filler,30.0,toughening_agent,30.0,no_additive,0.0,sheets,bacteria_fungi_mixed,large
56.0,9.0,14.0,4,97.0,3.0,aerobic,all_mechanisms,yes,26.5,soil,filler,30.0,toughening_agent,30.0,no_additive,0.0,sheets,bacteria_fungi_mixed,large
58.0,9.0,14.0,4,97.0,3.0,aerobic,all_mechanisms,yes,26.5,soil,filler,30.0,toughening_agent,30.0,no_additive,0.0,sheets,bacteria_fungi_mixed,large
64.0,12.0,14.0,4,97.0,3.0,aerobic,all_mechanisms,yes,26.5,soil,filler,30.0,toughening_agent,30.0,no_additive,0.0,sheets,bacteria_fungi_mixed,large
68.0,13.0,14.0,4,97.0,3.0,aerobic,all_mechanisms,yes,26.5,soil,filler,30.0,toughening_agent,30.0,no_additive,0.0,sheets,bacteria_fungi_mixed,large
71.0,14.0,14.0,4,97.0,3.0,aerobic,all_mechanisms,yes,26.5,soil,filler,30.0,toughening_agent,30.0,no_additive,0.0,sheets,bacteria_fungi_mixed,large
75.0,16.0,14.0,4,97.0,3.0,aerobic,all_mechanisms,yes,26.5,soil,filler,30.0,toughening_agent,30.0,no_additive,0.0,sheets,bacteria_fungi_mixed,large
78.0,17.0,14.0,4,97.0,3.0,aerobic,all_mechanisms,yes,26.5,soil,filler,30.0,toughening_agent,30.0,no_additive,0.0,sheets,bacteria_fungi_mixed,large
82.0,18.0,14.0,4,97.0,3.0,aerobic,all_mechanisms,yes,26.5,soil,filler,30.0,toughening_agent,30.0,no_additive,0.0,sheets,bacteria_fungi_mixed,large
84.0,19.0,14.0,4,97.0,3.0,aerobic,all_mechanisms,yes,26.5,soil,filler,30.0,toughening_agent,30.0,no_additive,0.0,sheets,bacteria_fungi_mixed,large
87.0,19.0,14.0,4,97.0,3.0,aerobic,all_mechanisms,yes,26.5,soil,filler,30.0,toughening_agent,30.0,no_additive,0.0,sheets,bacteria_fungi_mixed,large
92.0,19.0,14.0,4,97.0,3.0,aerobic,all_mechanisms,yes,26.5,soil,filler,30.0,toughening_agent,30.0,no_additive,0.0,sheets,bacteria_fungi_mixed,large
95.0,18.0,14.0,4,97.0,3.0,aerobic,all_mechanisms,yes,26.5,soil,filler,30.0,toughening_agent,30.0,no_additive,0.0,sheets,bacteria_fungi_mixed,large
99.0,18.0,14.0,4,97.0,3.0,aerobic,all_mechanisms,yes,26.5,soil,filler,30.0,toughening_agent,30.0,no_additive,0.0,sheets,bacteria_fungi_mixed,large
103.0,18.0,14.0,4,97.0,3.0,aerobic,all_mechanisms,yes,26.5,soil,filler,30.0,toughening_agent,30.0,no_additive,0.0,sheets,bacteria_fungi_mixed,large
107.0,17.0,14.0,4,97.0,3.0,aerobic,all_mechanisms,yes,26.5,soil,filler,30.0,toughening_agent,30.0,no_additive,0.0,sheets,bacteria_fungi_mixed,large
113.0,17.0,14.0,4,97.0,3.0,aerobic,all_mechanisms,yes,26.5,soil,filler,30.0,toughening_agent,30.0,no_additive,0.0,sheets,bacteria_fungi_mixed,large
12.0,0.0,15.0,4,97.0,3.0,aerobic,surface,no,58.0,compost_organic_fertilizer,no_additive,0.0,no_additive,0.0,no_additive,0.0,films,bacteria_fungi_mixed,lab
13.0,0.0,15.0,4,97.0,3.0,aerobic,surface,no,58.0,compost_organic_fertilizer,no_additive,0.0,no_additive,0.0,no_additive,0.0,films,bacteria_fungi_mixed,lab
14.0,0.0,15.0,4,97.0,3.0,aerobic,surface,no,58.0,compost_organic_fertilizer,no_additive,0.0,no_additive,0.0,no_additive,0.0,films,bacteria_fungi_mixed,lab
15.0,0.0,15.0,4,97.0,3.0,aerobic,surface,no,58.0,compost_organic_fertilizer,no_additive,0.0,no_additive,0.0,no_additive,0.0,films,bacteria_fungi_mixed,lab
17.0,1.0,15.0,4,97.0,3.0,aerobic,surface,no,58.0,compost_organic_fertilizer,no_additive,0.0,no_additive,0.0,no_additive,0.0,films,bacteria_fungi_mixed,lab
18.0,1.0,15.0,4,97.0,3.0,aerobic,surface,no,58.0,compost_organic_fertilizer,no_additive,0.0,no_additive,0.0,no_additive,0.0,films,bacteria_fungi_mixed,lab
19.0,1.0,15.0,4,97.0,3.0,aerobic,surface,no,58.0,compost_organic_fertilizer,no_additive,0.0,no_additive,0.0,no_additive,0.0,films,bacteria_fungi_mixed,lab
20.0,2.0,15.0,4,97.0,3.0,aerobic,surface,no,58.0,compost_organic_fertilizer,no_additive,0.0,no_additive,0.0,no_additive,0.0,films,bacteria_fungi_mixed,lab
21.0,4.0,15.0,4,97.0,3.0,aerobic,surface,no,58.0,compost_organic_fertilizer,no_additive,0.0,no_additive,0.0,no_additive,0.0,films,bacteria_fungi_mixed,lab
22.0,11.0,15.0,4,97.0,3.0,aerobic,surface,no,58.0,compost_organic_fertilizer,no_additive,0.0,no_additive,0.0,no_additive,0.0,films,bacteria_fungi_mixed,lab
22.0,14.0,15.0,4,97.0,3.0,aerobic,surface,no,58.0,compost_organic_fertilizer,no_additive,0.0,no_additive,0.0,no_additive,0.0,films,bacteria_fungi_mixed,lab
22.0,17.0,15.0,4,97.0,3.0,aerobic,surface,no,58.0,compost_organic_fertilizer,no_additive,0.0,no_additive,0.0,no_additive,0.0,films,bacteria_fungi_mixed,lab
23.0,20.0,15.0,4,97.0,3.0,aerobic,surface,no,58.0,compost_organic_fertilizer,no_additive,0.0,no_additive,0.0,no_additive,0.0,films,bacteria_fungi_mixed,lab
23.0,23.0,15.0,4,97.0,3.0,aerobic,surface,no,58.0,compost_organic_fertilizer,no_additive,0.0,no_additive,0.0,no_additive,0.0,films,bacteria_fungi_mixed,lab
24.0,28.0,15.0,4,97.0,3.0,aerobic,surface,no,58.0,compost_organic_fertilizer,no_additive,0.0,no_additive,0.0,no_additive,0.0,films,bacteria_fungi_mixed,lab
24.0,31.0,15.0,4,97.0,3.0,aerobic,surface,no,58.0,compost_organic_fertilizer,no_additive,0.0,no_additive,0.0,no_additive,0.0,films,bacteria_fungi_mixed,lab
24.0,34.0,15.0,4,97.0,3.0,aerobic,surface,no,58.0,compost_organic_fertilizer,no_additive,0.0,no_additive,0.0,no_additive,0.0,films,bacteria_fungi_mixed,lab
25.0,37.0,15.0,4,97.0,3.0,aerobic,surface,no,58.0,compost_organic_fertilizer,no_additive,0.0,no_additive,0.0,no_additive,0.0,films,bacteria_fungi_mixed,lab
25.0,40.0,15.0,4,97.0,3.0,aerobic,surface,no,58.0,compost_organic_fertilizer,no_additive,0.0,no_additive,0.0,no_additive,0.0,films,bacteria_fungi_mixed,lab
25.0,43.0,15.0,4,97.0,3.0,aerobic,surface,no,58.0,compost_organic_fertilizer,no_additive,0.0,no_additive,0.0,no_additive,0.0,films,bacteria_fungi_mixed,lab
26.0,46.0,15.0,4,97.0,3.0,aerobic,surface,no,58.0,compost_organic_fertilizer,no_additive,0.0,no_additive,0.0,no_additive,0.0,films,bacteria_fungi_mixed,lab
26.0,49.0,15.0,4,97.0,3.0,aerobic,surface,no,58.0,compost_organic_fertilizer,no_additive,0.0,no_additive,0.0,no_additive,0.0,films,bacteria_fungi_mixed,lab
26.0,52.0,15.0,4,97.0,3.0,aerobic,surface,no,58.0,compost_organic_fertilizer,no_additive,0.0,no_additive,0.0,no_additive,0.0,films,bacteria_fungi_mixed,lab
27.0,55.0,15.0,4,97.0,3.0,aerobic,surface,no,58.0,compost_organic_fertilizer,no_additive,0.0,no_additive,0.0,no_additive,0.0,films,bacteria_fungi_mixed,lab
27.0,58.0,15.0,4,97.0,3.0,aerobic,surface,no,58.0,compost_organic_fertilizer,no_additive,0.0,no_additive,0.0,no_additive,0.0,films,bacteria_fungi_mixed,lab
28.0,61.0,15.0,4,97.0,3.0,aerobic,surface,no,58.0,compost_organic_fertilizer,no_additive,0.0,no_additive,0.0,no_additive,0.0,films,bacteria_fungi_mixed,lab
28.0,64.0,15.0,4,97.0,3.0,aerobic,surface,no,58.0,compost_organic_fertilizer,no_additive,0.0,no_additive,0.0,no_additive,0.0,films,bacteria_fungi_mixed,lab
28.0,67.0,15.0,4,97.0,3.0,aerobic,surface,no,58.0,compost_organic_fertilizer,no_additive,0.0,no_additive,0.0,no_additive,0.0,films,bacteria_fungi_mixed,lab
30.0,77.0,15.0,4,97.0,3.0,aerobic,surface,no,58.0,compost_organic_fertilizer,no_additive,0.0,no_additive,0.0,no_additive,0.0,films,bacteria_fungi_mixed,lab
31.0,79.0,15.0,4,97.0,3.0,aerobic,surface,no,58.0,compost_organic_fertilizer,no_additive,0.0,no_additive,0.0,no_additive,0.0,films,bacteria_fungi_mixed,lab
32.0,82.0,15.0,4,97.0,3.0,aerobic,surface,no,58.0,compost_organic_fertilizer,no_additive,0.0,no_additive,0.0,no_additive,0.0,films,bacteria_fungi_mixed,lab
33.0,84.0,15.0,4,97.0,3.0,aerobic,surface,no,58.0,compost_organic_fertilizer,no_additive,0.0,no_additive,0.0,no_additive,0.0,films,bacteria_fungi_mixed,lab
34.0,86.0,15.0,4,97.0,3.0,aerobic,surface,no,58.0,compost_organic_fertilizer,no_additive,0.0,no_additive,0.0,no_additive,0.0,films,bacteria_fungi_mixed,lab
34.0,87.0,15.0,4,97.0,3.0,aerobic,surface,no,58.0,compost_organic_fertilizer,no_additive,0.0,no_additive,0.0,no_additive,0.0,films,bacteria_fungi_mixed,lab
36.0,88.0,15.0,4,97.0,3.0,aerobic,surface,no,58.0,compost_organic_fertilizer,no_additive,0.0,no_additive,0.0,no_additive,0.0,films,bacteria_fungi_mixed,lab
37.0,89.0,15.0,4,97.0,3.0,aerobic,surface,no,58.0,compost_organic_fertilizer,no_additive,0.0,no_additive,0.0,no_additive,0.0,films,bacteria_fungi_mixed,lab
38.0,90.0,15.0,4,97.0,3.0,aerobic,surface,no,58.0,compost_organic_fertilizer,no_additive,0.0,no_additive,0.0,no_additive,0.0,films,bacteria_fungi_mixed,lab
39.0,91.0,15.0,4,97.0,3.0,aerobic,surface,no,58.0,compost_organic_fertilizer,no_additive,0.0,no_additive,0.0,no_additive,0.0,films,bacteria_fungi_mixed,lab
40.0,92.0,15.0,4,97.0,3.0,aerobic,surface,no,58.0,compost_organic_fertilizer,no_additive,0.0,no_additive,0.0,no_additive,0.0,films,bacteria_fungi_mixed,lab
41.0,94.0,15.0,4,97.0,3.0,aerobic,surface,no,58.0,compost_organic_fertilizer,no_additive,0.0,no_additive,0.0,no_additive,0.0,films,bacteria_fungi_mixed,lab
12.0,0.0,15.0,5,97.0,3.0,aerobic,surface,yes,58.0,compost_organic_fertilizer,filler,15.0,no_additive,0.0,no_additive,0.0,films,bacteria_fungi_mixed,lab
12.0,1.0,15.0,5,97.0,3.0,aerobic,surface,yes,58.0,compost_organic_fertilizer,filler,15.0,no_additive,0.0,no_additive,0.0,films,bacteria_fungi_mixed,lab
13.0,1.0,15.0,5,97.0,3.0,aerobic,surface,yes,58.0,compost_organic_fertilizer,filler,15.0,no_additive,0.0,no_additive,0.0,films,bacteria_fungi_mixed,lab
14.0,1.0,15.0,5,97.0,3.0,aerobic,surface,yes,58.0,compost_organic_fertilizer,filler,15.0,no_additive,0.0,no_additive,0.0,films,bacteria_fungi_mixed,lab
16.0,3.0,15.0,5,97.0,3.0,aerobic,surface,yes,58.0,compost_organic_fertilizer,filler,15.0,no_additive,0.0,no_additive,0.0,films,bacteria_fungi_mixed,lab
17.0,4.0,15.0,5,97.0,3.0,aerobic,surface,yes,58.0,compost_organic_fertilizer,filler,15.0,no_additive,0.0,no_additive,0.0,films,bacteria_fungi_mixed,lab
19.0,4.0,15.0,5,97.0,3.0,aerobic,surface,yes,58.0,compost_organic_fertilizer,filler,15.0,no_additive,0.0,no_additive,0.0,films,bacteria_fungi_mixed,lab
20.0,5.0,15.0,5,97.0,3.0,aerobic,surface,yes,58.0,compost_organic_fertilizer,filler,15.0,no_additive,0.0,no_additive,0.0,films,bacteria_fungi_mixed,lab
21.0,8.0,15.0,5,97.0,3.0,aerobic,surface,yes,58.0,compost_organic_fertilizer,filler,15.0,no_additive,0.0,no_additive,0.0,films,bacteria_fungi_mixed,lab
21.0,14.0,15.0,5,97.0,3.0,aerobic,surface,yes,58.0,compost_organic_fertilizer,filler,15.0,no_additive,0.0,no_additive,0.0,films,bacteria_fungi_mixed,lab
22.0,17.0,15.0,5,97.0,3.0,aerobic,surface,yes,58.0,compost_organic_fertilizer,filler,15.0,no_additive,0.0,no_additive,0.0,films,bacteria_fungi_mixed,lab
22.0,20.0,15.0,5,97.0,3.0,aerobic,surface,yes,58.0,compost_organic_fertilizer,filler,15.0,no_additive,0.0,no_additive,0.0,films,bacteria_fungi_mixed,lab
22.0,23.0,15.0,5,97.0,3.0,aerobic,surface,yes,58.0,compost_organic_fertilizer,filler,15.0,no_additive,0.0,no_additive,0.0,films,bacteria_fungi_mixed,lab
22.0,26.0,15.0,5,97.0,3.0,aerobic,surface,yes,58.0,compost_organic_fertilizer,filler,15.0,no_additive,0.0,no_additive,0.0,films,bacteria_fungi_mixed,lab
23.0,29.0,15.0,5,97.0,3.0,aerobic,surface,yes,58.0,compost_organic_fertilizer,filler,15.0,no_additive,0.0,no_additive,0.0,films,bacteria_fungi_mixed,lab
23.0,32.0,15.0,5,97.0,3.0,aerobic,surface,yes,58.0,compost_organic_fertilizer,filler,15.0,no_additive,0.0,no_additive,0.0,films,bacteria_fungi_mixed,lab
23.0,35.0,15.0,5,97.0,3.0,aerobic,surface,yes,58.0,compost_organic_fertilizer,filler,15.0,no_additive,0.0,no_additive,0.0,films,bacteria_fungi_mixed,lab
24.0,38.0,15.0,5,97.0,3.0,aerobic,surface,yes,58.0,compost_organic_fertilizer,filler,15.0,no_additive,0.0,no_additive,0.0,films,bacteria_fungi_mixed,lab
25.0,46.0,15.0,5,97.0,3.0,aerobic,surface,yes,58.0,compost_organic_fertilizer,filler,15.0,no_additive,0.0,no_additive,0.0,films,bacteria_fungi_mixed,lab
25.0,50.0,15.0,5,97.0,3.0,aerobic,surface,yes,58.0,compost_organic_fertilizer,filler,15.0,no_additive,0.0,no_additive,0.0,films,bacteria_fungi_mixed,lab
26.0,57.0,15.0,5,97.0,3.0,aerobic,surface,yes,58.0,compost_organic_fertilizer,filler,15.0,no_additive,0.0,no_additive,0.0,films,bacteria_fungi_mixed,lab
27.0,63.0,15.0,5,97.0,3.0,aerobic,surface,yes,58.0,compost_organic_fertilizer,filler,15.0,no_additive,0.0,no_additive,0.0,films,bacteria_fungi_mixed,lab
28.0,66.0,15.0,5,97.0,3.0,aerobic,surface,yes,58.0,compost_organic_fertilizer,filler,15.0,no_additive,0.0,no_additive,0.0,films,bacteria_fungi_mixed,lab
29.0,69.0,15.0,5,97.0,3.0,aerobic,surface,yes,58.0,compost_organic_fertilizer,filler,15.0,no_additive,0.0,no_additive,0.0,films,bacteria_fungi_mixed,lab
29.0,72.0,15.0,5,97.0,3.0,aerobic,surface,yes,58.0,compost_organic_fertilizer,filler,15.0,no_additive,0.0,no_additive,0.0,films,bacteria_fungi_mixed,lab
29.0,73.0,15.0,5,97.0,3.0,aerobic,surface,yes,58.0,compost_organic_fertilizer,filler,15.0,no_additive,0.0,no_additive,0.0,films,bacteria_fungi_mixed,lab
30.0,74.0,15.0,5,97.0,3.0,aerobic,surface,yes,58.0,compost_organic_fertilizer,filler,15.0,no_additive,0.0,no_additive,0.0,films,bacteria_fungi_mixed,lab
30.0,76.0,15.0,5,97.0,3.0,aerobic,surface,yes,58.0,compost_organic_fertilizer,filler,15.0,no_additive,0.0,no_additive,0.0,films,bacteria_fungi_mixed,lab
31.0,78.0,15.0,5,97.0,3.0,aerobic,surface,yes,58.0,compost_organic_fertilizer,filler,15.0,no_additive,0.0,no_additive,0.0,films,bacteria_fungi_mixed,lab
32.0,80.0,15.0,5,97.0,3.0,aerobic,surface,yes,58.0,compost_organic_fertilizer,filler,15.0,no_additive,0.0,no_additive,0.0,films,bacteria_fungi_mixed,lab
33.0,82.0,15.0,5,97.0,3.0,aerobic,surface,yes,58.0,compost_organic_fertilizer,filler,15.0,no_additive,0.0,no_additive,0.0,films,bacteria_fungi_mixed,lab
34.0,82.0,15.0,5,97.0,3.0,aerobic,surface,yes,58.0,compost_organic_fertilizer,filler,15.0,no_additive,0.0,no_additive,0.0,films,bacteria_fungi_mixed,lab
34.0,85.0,15.0,5,97.0,3.0,aerobic,surface,yes,58.0,compost_organic_fertilizer,filler,15.0,no_additive,0.0,no_additive,0.0,films,bacteria_fungi_mixed,lab
35.0,87.0,15.0,5,97.0,3.0,aerobic,surface,yes,58.0,compost_organic_fertilizer,filler,15.0,no_additive,0.0,no_additive,0.0,films,bacteria_fungi_mixed,lab
36.0,90.0,15.0,5,97.0,3.0,aerobic,surface,yes,58.0,compost_organic_fertilizer,filler,15.0,no_additive,0.0,no_additive,0.0,films,bacteria_fungi_mixed,lab
37.0,91.0,15.0,5,97.0,3.0,aerobic,surface,yes,58.0,compost_organic_fertilizer,filler,15.0,no_additive,0.0,no_additive,0.0,films,bacteria_fungi_mixed,lab
38.0,92.0,15.0,5,97.0,3.0,aerobic,surface,yes,58.0,compost_organic_fertilizer,filler,15.0,no_additive,0.0,no_additive,0.0,films,bacteria_fungi_mixed,lab
39.0,93.0,15.0,5,97.0,3.0,aerobic,surface,yes,58.0,compost_organic_fertilizer,filler,15.0,no_additive,0.0,no_additive,0.0,films,bacteria_fungi_mixed,lab
40.0,94.0,15.0,5,97.0,3.0,aerobic,surface,yes,58.0,compost_organic_fertilizer,filler,15.0,no_additive,0.0,no_additive,0.0,films,bacteria_fungi_mixed,lab
40.0,95.0,15.0,5,97.0,3.0,aerobic,surface,yes,58.0,compost_organic_fertilizer,filler,15.0,no_additive,0.0,no_additive,0.0,films,bacteria_fungi_mixed,lab
41.0,95.0,15.0,5,97.0,3.0,aerobic,surface,yes,58.0,compost_organic_fertilizer,filler,15.0,no_additive,0.0,no_additive,0.0,films,bacteria_fungi_mixed,lab
42.0,96.0,15.0,5,97.0,3.0,aerobic,surface,yes,58.0,compost_organic_fertilizer,filler,15.0,no_additive,0.0,no_additive,0.0,films,bacteria_fungi_mixed,lab
15.0,0.0,15.0,6,97.0,3.0,aerobic,surface,yes,58.0,compost_organic_fertilizer,filler,15.0,no_additive,0.0,no_additive,0.0,films,bacteria_dominated,lab
16.0,0.0,15.0,6,97.0,3.0,aerobic,surface,yes,58.0,compost_organic_fertilizer,filler,15.0,no_additive,0.0,no_additive,0.0,films,bacteria_dominated,lab
17.0,1.0,15.0,6,97.0,3.0,aerobic,surface,yes,58.0,compost_organic_fertilizer,filler,15.0,no_additive,0.0,no_additive,0.0,films,bacteria_dominated,lab
18.0,2.0,15.0,6,97.0,3.0,aerobic,surface,yes,58.0,compost_organic_fertilizer,filler,15.0,no_additive,0.0,no_additive,0.0,films,bacteria_dominated,lab
18.0,2.0,15.0,6,97.0,3.0,aerobic,surface,yes,58.0,compost_organic_fertilizer,filler,15.0,no_additive,0.0,no_additive,0.0,films,bacteria_dominated,lab
19.0,3.0,15.0,6,97.0,3.0,aerobic,surface,yes,58.0,compost_organic_fertilizer,filler,15.0,no_additive,0.0,no_additive,0.0,films,bacteria_dominated,lab
20.0,3.0,15.0,6,97.0,3.0,aerobic,surface,yes,58.0,compost_organic_fertilizer,filler,15.0,no_additive,0.0,no_additive,0.0,films,bacteria_dominated,lab
21.0,6.0,15.0,6,97.0,3.0,aerobic,surface,yes,58.0,compost_organic_fertilizer,filler,15.0,no_additive,0.0,no_additive,0.0,films,bacteria_dominated,lab
21.0,9.0,15.0,6,97.0,3.0,aerobic,surface,yes,58.0,compost_organic_fertilizer,filler,15.0,no_additive,0.0,no_additive,0.0,films,bacteria_dominated,lab
22.0,12.0,15.0,6,97.0,3.0,aerobic,surface,yes,58.0,compost_organic_fertilizer,filler,15.0,no_additive,0.0,no_additive,0.0,films,bacteria_dominated,lab
22.0,15.0,15.0,6,97.0,3.0,aerobic,surface,yes,58.0,compost_organic_fertilizer,filler,15.0,no_additive,0.0,no_additive,0.0,films,bacteria_dominated,lab
23.0,18.0,15.0,6,97.0,3.0,aerobic,surface,yes,58.0,compost_organic_fertilizer,filler,15.0,no_additive,0.0,no_additive,0.0,films,bacteria_dominated,lab
23.0,21.0,15.0,6,97.0,3.0,aerobic,surface,yes,58.0,compost_organic_fertilizer,filler,15.0,no_additive,0.0,no_additive,0.0,films,bacteria_dominated,lab
24.0,24.0,15.0,6,97.0,3.0,aerobic,surface,yes,58.0,compost_organic_fertilizer,filler,15.0,no_additive,0.0,no_additive,0.0,films,bacteria_dominated,lab
24.0,27.0,15.0,6,97.0,3.0,aerobic,surface,yes,58.0,compost_organic_fertilizer,filler,15.0,no_additive,0.0,no_additive,0.0,films,bacteria_dominated,lab
25.0,30.0,15.0,6,97.0,3.0,aerobic,surface,yes,58.0,compost_organic_fertilizer,filler,15.0,no_additive,0.0,no_additive,0.0,films,bacteria_dominated,lab
25.0,33.0,15.0,6,97.0,3.0,aerobic,surface,yes,58.0,compost_organic_fertilizer,filler,15.0,no_additive,0.0,no_additive,0.0,films,bacteria_dominated,lab
25.0,36.0,15.0,6,97.0,3.0,aerobic,surface,yes,58.0,compost_organic_fertilizer,filler,15.0,no_additive,0.0,no_additive,0.0,films,bacteria_dominated,lab
26.0,39.0,15.0,6,97.0,3.0,aerobic,surface,yes,58.0,compost_organic_fertilizer,filler,15.0,no_additive,0.0,no_additive,0.0,films,bacteria_dominated,lab
26.0,42.0,15.0,6,97.0,3.0,aerobic,surface,yes,58.0,compost_organic_fertilizer,filler,15.0,no_additive,0.0,no_additive,0.0,films,bacteria_dominated,lab
27.0,45.0,15.0,6,97.0,3.0,aerobic,surface,yes,58.0,compost_organic_fertilizer,filler,15.0,no_additive,0.0,no_additive,0.0,films,bacteria_dominated,lab
27.0,48.0,15.0,6,97.0,3.0,aerobic,surface,yes,58.0,compost_organic_fertilizer,filler,15.0,no_additive,0.0,no_additive,0.0,films,bacteria_dominated,lab
28.0,51.0,15.0,6,97.0,3.0,aerobic,surface,yes,58.0,compost_organic_fertilizer,filler,15.0,no_additive,0.0,no_additive,0.0,films,bacteria_dominated,lab
